Repository: iCodingMax/Steel-Industry-Agent

# Industrial Agent Platform 工业智能体平台

钢铁行业工序级融合智能问答系统，集成 **RAG 工艺知识问答**、**ChatBI 智能问数**、**MCP 工具调用**、**Skill 技能执行** 四大能力，提供统一对话入口，自动识别用户意图并路由分发，支持纯知识查询、纯数据查询、知识+数据融合分析、工具调用、技能执行五种模式。

## 核心特性

- **融合推理**：单对话框同时支持工艺知识查询、生产数据查询、工具调用与技能执行，三级意图识别（关键词预判 + 工具相似度匹配 + LLM 深度分类）自动路由分发
- **RAG 知识问答**：多格式文档解析（PDF/Word/TXT/Markdown）、智能切片、向量检索、重排 Rerank、知识引用溯源
- **ChatBI 智能问数**：NL2Metrics 指标语义匹配 + NL2SQL 兜底，自动生成 SQL 并执行查询，支持表格/图表可视化
- **MCP 工具调用**：基于 MCP（Model Context Protocol）协议，SSE 长连接动态发现工具、构造参数、执行调用（如高德地图、天气服务等外部服务）
- **Skill 技能执行**：本地技能脚本包（ZIP 格式上传），支持特定领域任务执行（如高炉炉况诊断、转炉炼钢分析等）
- **全链路溯源**：文档引用溯源、SQL 执行溯源、思考过程展示、工具调用记录
- **SSE 流式响应**：知识问答与数据分析并行执行，实时流式输出，思考过程实时展示
- **可视化图表**：自动推荐图表类型（折线/柱状/饼图），ECharts 渲染，支持导出
- **应用发布与集成**：应用级配置、公开访问链接、第三方嵌入（网页嵌入/浮窗助手）、OAuth2 统一身份认证、访客模式
- **双用户体系**：系统用户（后台管理）与对话用户（应用集成）隔离，支持单点登录
- **私有化部署**：兼容国产大模型（Xinference），适配企业内网，Docker Compose 一键部署

## 系统架构

```
┌──────────────────────────────────────────────────────────────┐
│                    Vue3 Frontend                              │
│  (Element Plus + Pinia + ECharts + SSE Streaming)            │
└──────────────────────────┬───────────────────────────────────┘
                           │ /api
┌──────────────────────────▼───────────────────────────────────┐
│                  FastAPI Backend                              │
│  ┌──────────┐  ┌──────────┐  ┌──────────┐  ┌─────────────┐  │
│  │ 认证中间件 │  │ 审计中间件 │  │ 异常处理  │  │ 双用户体系   │  │
│  └──────────┘  └──────────┘  └──────────┘  └─────────────┘  │
│  ┌─────────────────────────────────────────────────────────┐ │
│  │              三级意图识别与路由分发引擎                    │ │
│  │  ┌──────────┐  ┌──────────┐  ┌────────────────────┐    │ │
│  │  │ 关键词预判 │→│ 工具相似度 │→│ LLM 深度分类        │    │ │
│  │  │          │  │ 匹配      │  │ (含工具描述注入)    │    │ │
│  │  └──────────┘  └──────────┘  └────────────────────┘    │ │
│  └─────────────────────────────────────────────────────────┘ │
│  ┌─────────────────────────────────────────────────────────┐ │
│  │                   多通道执行引擎                          │ │
│  │  ┌───────────┐ ┌───────────┐ ┌──────────┐ ┌──────────┐ │ │
│  │  │ RAG 知识   │ │ ChatBI    │ │ MCP 工具  │ │ Skill    │ │ │
│  │  │ 问答      │ │ 智能问数   │ │ 调用     │ │ 技能执行  │ │ │
│  │  │(LlamaIndex│ │(NL2Metrics│ │(SSE 协议)│ │(ZIP 包)  │ │ │
│  │  │+pgvector  │ │+NL2SQL)  │ │          │ │          │ │ │
│  │  │+Rerank)   │ │          │ │          │ │          │ │ │
│  │  └───────────┘ └───────────┘ └──────────┘ └──────────┘ │ │
│  └─────────────────────────────────────────────────────────┘ │
└──────────────────────────┬───────────────────────────────────┘
                           │
    ┌──────────────────────┼──────────────────────┐
    ▼                      ▼                      ▼
┌──────────────┐    ┌────────────┐        ┌──────────────┐
│ PostgreSQL   │    │ MySQL      │        │ Xinference   │
│ + pgvector   │    │            │        │ 模型服务      │
│ 系统库+向量库 │    │ 业务数据库  │        │ (LLM/向量/重排)│
└──────────────┘    └────────────┘        └──────────────┘
```

## 技术栈

### 后端

| 技术 | 版本 | 用途 | 状态 |
|------|------|------|------|
| Python | 3.11+ | 运行环境 | ✅ 使用中 |
| FastAPI | 0.111+ | Web 框架 | ✅ 使用中 |
| SQLAlchemy | 2.0+ (async) | ORM | ✅ 使用中 |
| asyncpg | 0.29+ | PostgreSQL 异步驱动（系统库 + 向量库） | ✅ 使用中 |
| aiomysql | 0.2+ | MySQL 异步驱动（业务库） | ✅ 使用中 |
| psycopg2-binary | 2.9+ | PostgreSQL 同步驱动（pgvector 建表用） | ✅ 使用中 |
| pyodbc | 5.1+ | SQL Server 驱动（NL2SQL 跨库执行） | ✅ 使用中 |
| oracledb | 2.1+ | Oracle 驱动（NL2SQL 跨库执行） | ✅ 使用中 |
| LlamaIndex | 0.11+ | RAG 框架（向量检索 + 重排） | ✅ 使用中 |
| pgvector | - | 向量存储与检索（PostgreSQL 扩展） | ✅ 使用中 |
| sqlglot | 23.0+ | SQL 方言转换（NL2SQL 跨库适配） | ✅ 使用中 |
| httpx | 0.27+ | 异步 HTTP 客户端（调用 Xinference / MCP SSE） | ✅ 使用中 |
| python-jose | 3.3+ | JWT 认证 | ✅ 使用中 |
| passlib | 1.7+ | 密码加密（bcrypt） | ✅ 使用中 |
| pydantic-settings | 2.3+ | 配置管理 | ✅ 使用中 |
| loguru | 0.7+ | 日志 | ✅ 使用中 |
| redis | 5.0+ | 缓存 | ⚠️ **未使用**（已配置连接，暂无业务场景） |

### 前端

| 技术 | 版本 | 用途 | 状态 |
|------|------|------|------|
| Vue | 3.4+ | UI 框架（Composition API + `<script setup>`） | ✅ 使用中 |
| Vite | 5.4+ | 构建工具 | ✅ 使用中 |
| Pinia | 2.2+ | 状态管理 | ✅ 使用中 |
| Element Plus | 2.8+ | UI 组件库 | ✅ 使用中 |
| ECharts | 5.5+ | 图表可视化 | ✅ 使用中 |
| vue-echarts | 7.0+ | Vue ECharts 封装 | ✅ 使用中 |
| axios | 1.6+ | HTTP 客户端 | ✅ 使用中 |
| marked | 12.0+ | Markdown 渲染 | ✅ 使用中 |
| highlight.js | 11.9+ | 代码高亮 | ✅ 使用中 |
| katex | - | LaTeX 公式渲染 | ✅ 使用中 |

### 模型服务（Xinference）

| 服务 | 模型 | 用途 | 状态 |
|------|------|------|------|
| Xinference | bge-m3 | 文本嵌入（向量检索） | ✅ 使用中 |
| Xinference | bge-reranker-large | 重排序（Rerank） | ✅ 使用中 |
| Xinference | qwen3 / glm-5 | 对话/推理（LLM） | ✅ 使用中 |

### 基础设施

| 组件 | 版本 | 用途 | 状态 |
|------|------|------|------|
| PostgreSQL + pgvector | pg16 | 系统数据库 + 向量索引存储 | ✅ 使用中 |
| MySQL | 8.0 | 业务数据库（钢铁生产数据） | ✅ 使用中 |
| Redis | 7-alpine | 缓存 | ⚠️ **未使用**（已配置连接，暂无业务场景） |
| Nginx | alpine | 前端部署 + 反向代理 | ✅ 使用中 |
| Docker Compose | - | 容器编排 | ✅ 使用中 |

File: backend/storage/documents/d59da472889c4c14a67f676a73bd13a1_高炉炼铁原理与工艺知识问答Q&A.txt (part 1 of 3)
高炉炼铁原理与工艺知识问答Q&A
1、高炉原料中的游离水对高炉冶炼有何影响？答：游离水存在于矿石和焦炭的表面和空隙里。炉料进入高炉之后，由于上升煤气流的加热作用，游离水首先开始蒸发。游离水蒸发的理沦温度是100℃，但是要料块内部也达到100℃，从而使炉料中的游离水全部蒸发掉，就需要更高的温度。根据料块大小的不同，需要到100℃，或者对大块来说，甚至要达到200℃游离水才能全部蒸发掉。一般用天然矿或冷烧结矿的高炉，其炉顶温度为100~300℃，因此，炉料中的游离水进入高炉之后，不久就蒸发完毕，不增加炉内燃料消耗。相反，游离水的蒸发降低了炉顶温度，有利于炉顶设备的维护，延长其寿命。另一方面，炉顶温度降低使煤气体积缩小，降低煤气流速，从而减少炉尘吹出量。 
2、高炉原料中的结晶水对高炉冶炼有何影响？答：炉料中的结晶水主要存在于水化物矿石（如褐铁矿和高岭土）中间。高岭土是黏土的主要成分，有些矿石中含有高岭土。试验表明，褐铁矿中的结晶水从200℃开始分解，到400~500℃才能分解完毕。高岭土中的结晶水从400℃开始分解，但分解速度很慢，到500~600℃迅速分解，全部除去结晶水要达到800~1000℃。可见，高温区分解结晶水，对高炉冶炼是不利的，它不仅消耗焦炭，而且吸收高温区热量，增加热消耗，降低炉缸温度。
3、高炉内碳酸盐分解的规律如何？对高炉冶炼有何影响？答：炉料中的碳酸盐主要来自熔剂（石灰石或白云石），有时矿石也带入一少部分。炉料中的碳酸盐在下降过程中逐渐被加热发生吸热分解反应。它们的开始分解温度和激烈分解温度（即化学沸腾温度）是由各自的分解压（即分解反应达到平衡状态时分压）与高炉内煤气中分压和煤气的总压决定的。碳酸盐的分压随温度升高而增大的，当分解压超过高炉内煤气的分压时，它们就开始分解，而分解压超过煤气的总压时就激烈分解，即化学沸腾。由于高炉冶炼条件不同，不同高炉内的总压力和分压也有差别，碳酸盐在不同高炉内开始分解和化学沸腾分解温度也有差别。碳酸盐分解一般都发生在低温区，对高炉冶炼无大影响。而石灰石就不一样，它的开始分解温度在700℃以上，而沸腾分解温度在960℃以上，而且分解速度受到物料粒度影响很大，一方面是分解出的CO2向外扩散制约分解；另一方面反应生成的CaO的导热性很差，阻挡外部热量向中心部位传递，石灰石块中心不易达到分解温度，这样石灰石总有部分进入高温区分解。此时分解反应产物CO2就会与焦炭发生碳素溶解损失反应,此反应是吸热反应。这样进入高温区分解的CaCO3会消耗自身分解的热和部分分解出的CO2与C反应热，生产实践表明，高炉炼铁每使用100Kg石灰石，焦比要升高30~40Kg。因此生产中要求去除高炉配料中的石灰石。其途径是将石灰石加入烧结配料生产自熔性或高碱度烧结矿。在用天然矿冶炼时，小高炉上可用生石灰代替石灰石；大高炉上控制其粒度在25~30mm 以改善石灰石分解条件。
4、什么是高炉炼铁的还原过程？使用什么还原剂？答：自然界中没有天然纯铁，在铁矿石中铁与氧结合在一起，成为氧化物，高炉炼铁就是要将矿石中的铁从氧化物中分离出来。铁氧化物失氧的过程叫还原过程，而用来夺取铁氧化物中的氧并与氧结合的物质就叫还原剂。凡是与氧结合能力比铁与氧结合能力强的物质都可以做还原剂，但从资源和价格考虑最佳还原剂是C、CO和H2，C来源于煤，将它干馏成焦炭作为高炉炼铁的主要燃料，煤磨成粉喷入高炉成为补充燃料。CO来自于C，在高炉内氧化形成，H2则存在于燃料中的有机物和挥发分，也来自于补充燃料的重油和天然气。
5、在高炉炼铁过程中铁矿石所含氧化物哪些可以被还原？哪些不能被还原？答：高炉炼铁选用碳作为还原剂，判断铁矿石中氧化物能否在高炉冶炼条件下被还原，就要较该氧化物中元素与氧的亲和力同碳与氧亲和力谁大谁小：前者大于后者就不能还原，前者小于后者则能还原。判别元素与氧亲和力大小最常用的手段之一是氧化物的分解压po2和标准生成自由能△G。所谓氧化物的分解压就是氧化物分解为元素和氧的反应达到平衡时氧的分压。氧化物的分解压越大，元素与氧结合能力越小，氧化物的稳定性越小，就越易被还原剂还原，一般来说随温度升高分解压增大，氧化物变得越易还原。所谓氧化物的标准生成自由能是热力学的函数之一，用作判断冶金过程中反应的方向及平衡状态的依据。对大多数元素的氧化物来说，标准生成自由能的负值数越大，它的稳定性越高，越难还原。一般来说随温度升高氧化物的自由能的负值数变小，即氧化物的稳定性变差，只有CO例外，随温度升高CO 的△G负值数变大，也就是CO 变得更稳定，即C与O2的结合能力越强， 在高温下可以还原更多的氧化物，这也是CO作为还的优越性。（1）极易被还原：Cu、 Ni 、Pb 、Co v（2）较难被还原：.P 、Zn 、Cr 、Mn 、V 、Si 、Ti，但是P、 Zn是几乎100%被还原的，其余的只能部分被还原。（3）完全不能还原：Mg、 Ca 、 
6、铁氧化物在高炉内的还原反应有哪些规律？答：规律如下：（1）还原顺序。不论用何种还原剂，铁氧化物还原是由高级氧化物向低级氧化物到金属逐级进行的，顺序是： ¬﹥570℃   Fe2O3---Fe3O4---FeO---Fe﹤570℃   Fe2O3---Fe3O4 ---Fe（2）用气体还原剂CO、H2还原时：Fe2O3是不可逆反应；Fe3O4和FeO是可逆反应；（3）上述诸还原反应中，只有FeO间接反应是放热反应，其余都是吸热反应。
7、什么叫铁的间接还原？什么叫铁的直接还原？答：用气体还原剂CO和H2还原铁氧化物的反应叫做间接还原，高炉内的CO是由焦炭和喷吹煤粉中C氧化而来的，间接还原是间接消耗C的反应。由于Fe3O4和FeO的间接还原都是可逆反应，所以要过量还原剂保证反应的顺利进行，它们在高炉内块状带的中低温区进行。用固体还原剂C还原铁氧化物的反应叫直接还原。因为直接还原是不可逆反应，它不需要过量还原剂保证，但它们是大量的吸热反应，需要燃烧很多C放出热量来保证，它们在高炉内高温区进行。在高炉内块状带内固体的铁矿石与焦炭接触发生直接还原的几率是很少的。实际的直接还原是借助于碳素溶解损失反应、水煤气反应与间接还原反应叠加而实现的。
8、一氧化碳利用率和氢利用率？答：一氧化碳利用率是衡量高炉炼铁中气固相还原反应中CO转化为CO2程度的指标，也是评价高炉间接还原发展程度的指标。氢利用率是衡量高炉炼铁中氢参与铁氧化物还原转化为H2O的程度的指标。
9、什么叫铁的直接还原度和高炉直接还原度？答：高炉内铁矿石还原过程中直接消耗碳产生CO反应都属于直接还原，直接还原度就是反映这类反应发展程度的标志，是衡量高炉能量利用的重要指标。它有铁的直接还原度和高炉直接还原度两种表示方法：（1）铁的直接还原度rd  它是以高炉内高价铁氧化物还原到FeO时都是间接还原为前提。从FeO还原到金属铁，部分是间接还原，其余是直接还原，铁的直接还原度定义为从FeO中以直接还原方式还原得到的铁量与全部被还原的铁量的比值。（2）高炉直接还原度Rd  它是高炉内以直接还原方式夺取的氧量与还原中夺取的总氧量的比值。
10、高炉炼铁中铁的直接还原和间接还原发展程度与碳消耗有什么关系？答：在高炉炼铁过程中不可避免地既有铁的间接还原，也有铁的直接还原，两种还原各有特点：间接还原消耗热量少，但需要过量还原剂保证，因此作为还原剂消耗的碳多；直接还原相反，消耗热量多而消耗还原剂少。高炉内碳的消耗（也就是燃料消耗）既要保证还原剂的需要，也要保证热量的需求。而碳在氧化成CO时，既放出热量供冶炼需要，也成为间接还原的还原剂。
11、从铁氧化物中还原铁和从复杂化合物中还原铁有什么区别？答：高炉原料中的铁氧化物常与其他化合物结合形成复杂化合物，形成这些复杂化合物时放出热量，能位降低，因此，从这些化合物中还原铁要比从自由铁氧化物中还原铁困难，要消耗更多的热量。  
12、铁矿石是如何被还原剂还原的？答：铁矿石与气体还原剂CO、H2间的还原反应是气固反应，根据铁氧化物还原的顺序性，还原过程中的单体矿石颗粒的断面呈层状结构以及没有进行反应的核心部分随反应过程的进行逐步缩小的事实，用还原过程中呈层状结构的矿石颗粒截面来说明还原的各个环节，各个环节进行的顺序如下：气体还原剂穿过边界层的外扩散；气体还原剂穿过产物层的内扩散；气体还原剂在反应界面吸附；界面化学反应；反应产生的氧化性气体解吸；反应产生的氧化性气体穿过产物层的内扩散；反应产生的氧化性气体穿过边界层的外扩散。 
13、哪些因素影响铁矿石的还原速度？答：铁矿石还原速度的快慢，主要取决于煤气流和矿石的特性，煤气流特性主要是煤气温度、压力、流速和成分等，矿石特性主要是粒度、气孔度和矿物组成等。  
（1）煤气中CO和H2的浓度。提高煤气中CO和H2的浓度，既可以提高还原过程中的内外扩散速度，又可以提高化学反应速度，同时也增大了与平衡浓度的差值，从而可以加快铁矿石的还原速度。
（2）煤气温度。表面化学反应速度和扩散速度皆随温度的升高而加快。因此，高温对加速铁矿石的还原有利，尤其是扩大800~1000℃的间接还原区，对加速高炉内的还原过程是关键。  
（3）煤气流速。当反应处于外部扩散速度范围时，提高煤气流速对加快还原速度是非常有利的，这是因为提高煤气流速有利于冲散固体氧化物周围阻碍还原剂扩散的气体薄膜层，使还原剂直接到达氧化物表面。但是，当气流速度提高到一定程度后（即超过临界速度），气体薄膜层完全冲走，随即反应速度受内扩散速度或界面反应速度的控制，此时进一步提高煤气流速就不再起加快还原速度的作用，而高炉内的煤气流速远超过临界速度，所以煤气速度对炉内矿石还原过程没有影响。相反，由于气流速度过快而煤气利用率变坏，对高炉冶炼不利。因此，煤气流速必须控制在适当的水平上。
（4）煤气压力。提高煤气压力阻碍碳素溶损反应，使其平衡逆向移动，提高气相中CO2消失的温度，这就相当于扩大了间接还原区，对加快还原过程是有利的。同时，从分子运动论的观点看来，提高煤气压力使气体密度增大，增加了单位时间内与矿石表面碰撞的还原剂分子数，从而加快还原反应。但是，随着压力的提高，还原速度并不成比例地增加。这是因为提高压力以后，还原产物CO2和H2O的吸附能力也随之增加，阻碍还原剂的扩散，同时，由于碳素溶损反应的平衡逆向移动，气相中的CO2浓度增加，更接近CO间接还原的平衡组成，这些对铁氧化物的还原是不利的。因此，提高压力对加快还原的作用是不明显的。提高压力的主要意义在于降低压差，改善高炉顺行，为强化冶炼提供可能性。
（5）矿石粒度。同一重量的矿石，粒度愈小，与煤气的接触面积愈大，煤气利用率愈高。而对每一个矿粒来说，表面被还原的金属铁层厚度相同的情况下，粒度愈小，相对还原度愈大。因此，缩小粒度能提高单位时间内的相对还原度，从而加快矿石的还原速度。另一方面，缩小矿石粒度，缩短了扩散行程和减少了扩散阻力，从而加快了还原反应。但是，粒度缩小到一定程度以后，固体内部的扩散阻力愈来愈小，最后由扩散速度范围转入化学反应速度范围，此时进一步缩小粒度也就不再起加快还原的作用。这一粒度称为临界粒度。高炉条件下的临界粒度约为3-5mm。另外，粒度过小会恶化料柱透气性，不利于还原反应。  比较合适的粒度对大高炉来说是10-25mm。
（6）矿石气孔度和矿物组成。气孔度是影响矿石还原性的主要因素之一。气孔度大而分布均匀的矿石还原性好，因为气孔度大，矿石与煤气接触面积大，同时，也减少了矿石内部的扩散阻力。组成矿石的矿物中，硅酸铁是影响还原性的主要因素，铁以硅酸铁的形态存在时就难还原。 
14、生铁生成过程中渗碳反应是如何进行的？答：生铁的形成过程主要是已还原出来的金属铁溶入其他合金元素和渗碳过程。高炉炉身中的铁矿石一部分在固体状态下就被还原成了金属铁，叫做海绵铁。取样分析表明，炉身上部出现的海绵铁中已经开始了渗碳过程。不过低温下出现的固体海绵铁是以的形态存在的，所以它溶解的碳很少，最多可达0.002％。随着温度超过736℃α铁转变为奥氏体，溶解碳的能力大大提高。CO分解产生的炭黑（粒度极小的固体碳）非常活泼，它也参加铁氧化物的还原反应，同时与已还原生成的固体铁发生渗碳反应。CO的分解在)450-600℃范围内最有利，因此炉身上部就可能按上述反应进行渗碳过程。不过由于固体状态下接触条件不好和海绵铁本身溶解碳的能力很弱，所以固体金属铁中的含碳量是很低的。根据高炉解剖资料分析，矿石在高炉内随着温度的升高，由固相区块状带经过半熔融状态的软熔带进入液相滴落带。矿石进入软熔带以后，矿石还原度可达70％，出现致密的金属铁和炉渣成分的熔解聚合。再提高温度达到1300-1400℃时，含有大量FeO的初渣从矿石机体中分离出去，焦炭空隙中形成金属铁的“冰柱”。此时金属铁仍属固体。温度继续提高至1400℃以上，“冰柱”经炽热焦炭的固相渗碳，熔点降低，才熔化为金属铁滴，穿过焦炭空隙流入炉缸。由于液体状态下与焦炭的接触条件改善，加快了渗碳过程，生铁含碳立即增加到2％以上，到炉腹处的金属铁中已含有4％左右的碳了，与最终生铁成分中的含碳量相差不多。总之，生铁的渗碳过程从炉身上部的海绵铁开始，大部分渗碳过程在炉腰和炉腹基本完成，炉缸部分只进行少量渗碳。因此软熔带的位置和滴落带内焦柱的透液性对渗碳起着重要作用。铁滴在滴落带内走过的途径越长，在滴落带停留的时间越多，它渗入的碳量越多。  
15、高炉内炉渣是怎样形成的？答：高炉造渣过程是伴随着炉料的加热和还原而产生的重要过程——物态变化和物理化学过程。
（1）物态变化。铁矿石在下降过程中，受上升煤气的加热，温度不断升高，其物态也不断改变，使高炉内形成不同的区域：块状带、软熔带、滴落带和下炉缸的渣铁贮存区。 1）块状带。在这里发生游离水蒸发、结晶水和菱铁矿的分解、矿石的间接还原（还原度可达(30-40％）等现象。但是矿石仍保持固体状态，脉石中的氧化物与还原出来的低级铁和锰氧化物发生固相反应，形成部分低熔点化合物，为矿石中脉石成分的软化和熔融创造了条件。2）软熔带。固相反应生成的低熔点化合物在温度提高和上面料柱重力作用下开始软化和相互黏结，随着温度继续升高和还原的进行，液相数量增加，最终完全熔融，并以液滴或冰川状向下滴落。这个从软化到熔融的矿石软熔层与焦炭层间隔地形成了软熔带。一般软熔带的上边界温度在1100℃左右，而下边界温度在1400-1500℃。在软熔带内完成矿石由固体转变为液体的变化过程以及金属铁与初渣的分离过程：还原出的金属铁经部分渗碳而熔点降低，熔化成为液态铁滴，脉石则与低价铁氧化物和锰氧化物等形成液态初渣。3）滴落带。软熔带以下填满焦炭的区域，在软熔带内熔化成的铁滴和汇集成渣滴或冰川流的初渣滴落入此带，穿过焦柱而进入炉缸。在此带中铁滴继续完成渗碳和溶入直接还原成元素的Si 、Mn 、P 、S等，而炉渣则由中间渣转向终渣。4）下炉缸渣铁贮存区。这是从滴落带来的铁和渣积聚的地区，在这里铁滴穿过渣层时和渣层与铁层的交界面上进行着渣铁反应，最突出的是Si氧化和脱硫。（2）炉渣形成过程。块状带内固相反应形成低熔点化合物是造渣过程的开始，随着温度的升高，低熔点化合物中呈现少量液相，开始软化黏结，在软熔带内形成初渣，其特点是FeO和MnO含量高，碱度偏低（相当于天然矿和酸性氧化球团自身的碱度），成分不均匀。从软熔带滴下后成为中间渣，在穿越滴落带时中间渣的成分变化很大。FeO和MnO被还原而降低，熔剂的或高碱度烧结矿中的CaO（氧化钙）的进入使碱度升高，甚至超过终渣的碱度，直到接近风口中心线吸收随煤气上升的焦炭灰分，碱度才逐步降低。中间渣穿过焦柱后进入炉缸积聚，在下炉缸渣铁贮存区内完成渣铁反应，吸收脱硫产生的CaS和Si氧化的SiO2等成为终渣。
16、炉渣的主要成分是什么？答：炉渣成分来自以下几个方面：（1）矿石中的脉石；（2）焦炭灰分；（3）熔剂氧化物；（4）被浸的炉衬；（5）初渣中含有大量矿石中的氧化物。对炉渣性质起决定性作用的是前三项。脉石和灰分的主要成分是SiO2和Al2O3称酸性氧化物；熔剂氧化物主要是CaO和MgO称碱性氧化物。当这些氧化物单独存在时，其熔点都很高，高炉条件下不能熔化。只有它们之间相互作用形成低熔点化合物，才能熔化成具有良好流动性的熔渣。原料中加入熔剂的目的就是为了中和脉石和灰分中的酸性氧化物，形成高条件下能熔化并自由流动的低熔点化合物。炉渣的主要成分就是上述4种氧化物。用特殊矿石冶炼时，根据不同的矿石种类，炉渣中还会CaF2、TiO2、BaO、MnO等氧化物。另外，高炉渣中总是含有少量的FeO和硫化物。
17、炉渣在高炉冶炼过程中起什么作用？答：由于炉渣具有熔点低、密度小和不溶于生铁的特点，所以高炉冶炼过程中渣、铁才能得以分离，获得纯净的生铁，这是高炉造渣过程的基本作用。另外，炉渣对高炉冶炼还有以下几方面的作用：
（1）渣铁之间进行合金元素的还原及脱硫反应，起着控制生铁成分的作用。比如，高碱度渣能促进脱硫反应，有利于锰的还原，从而提高生铁质量。
（2）炉渣的形成造成了高炉内的软熔带及滴落带，对炉内煤气流分布及炉料的下降都有很大的影响，因此，炉渣的性质和数量对高炉操作直接产生作用。
（3）炉渣附着在炉墙上形成渣皮，起保护炉衬的作用。但是另一种情况下又可能侵蚀炉衬，起破坏性作用。因此，炉渣成分和性质直接影响高炉寿命。在控制和调整炉渣成分和性质时，必须兼顾上述几方面的作用。
18、什么叫炉渣碱度？答：炉渣碱度就是用来表示炉渣酸碱性的指数。尽管组成炉渣的氧化物种类很多，但对炉渣性能影响较大和炉渣中含量最多的是CaO、MgO 和SiO2 、Al2O3这四种氧化物，因此通常用其中的碱性氧化物CaO、MgO和酸性氧化物SiO2 、Al2O3的质量分数之比来表示炉渣碱度，常用的有以下几种：（1）四元碱度；（2）三元碱度；（3）二元碱度高炉生产中可根据各自炉渣成分的特点选择一种最简单又具有代表性的表示方法。渣的碱度在一定程度上决定了其熔化温度、熔化性温度、黏度及黏度随温度变化的特征，以及其脱硫和排碱能力等。因此碱度是非常重要的代表炉渣成分的实用性很强的参数。
19、什么叫碱性炉渣和酸性炉渣？答：炉渣成分可分为碱性氧化物和酸性氧化物两大类。现代炉渣结构理论认为熔融炉渣是由离子组成的。熔融炉渣中能提供氧离子&- 0 的氧化物称为碱性氧化物，反之，能吸收氧离子的氧化物称为酸性氧化物，有些既能提供又能吸收氧离子的氧化物则称为中性氧化物或两性氧化物。组成炉渣的各种氧化物按其碱性的强弱排列，其中CaF2以前可视为碱性氧化物，Fe2O3和 Al2O3为中性氧化物，而TiO2、、SiO2为酸性氧化物。碱性氧化物可与酸性氧化物结合形成盐类，并且酸碱性相距越大，结合力就越强。以碱性氧化物为主的炉渣称为碱性炉渣，以酸性氧化物为主的炉渣称为酸性炉渣。生产中常把二元碱度大于1.0的叫碱性渣，把二元碱度小于1.0的叫酸性渣。
20、炉渣的软熔特性对高炉冶炼有什么影响？ 答：炉渣的软熔特性与矿石的软化特性有关，其对高炉冶炼的影响是，矿石软化温度愈低，初渣出现得愈早，软熔带位置越高，初渣温度低，进入炉缸后吸收炉缸热量，增加高炉热消耗；软化区间愈大，软熔带融着层愈宽，对煤气流的阻力愈大，对高炉顺行不利。所以，一般希望矿石软化温度要高些，软化区间要窄些。这样软熔带位置较低，初渣温度较高，软熔带融着层较窄，对煤气阻力较小。一般矿石软化温度波动在900-1200℃之间。
21、什么叫炉渣的熔化温度？它对高炉冶炼有什么影响？答：炉渣的熔化温度指炉渣完全熔化为液相的温度，或液态炉渣冷却时开始析出固相的温度，即相图中的液相线温度。单一晶体具有确定的熔点，而炉渣没有确定的熔点，炉渣从开始熔化到完全熔化是在一定的温度范围内完成的。熔化温度是炉渣熔化性的标志之一，熔化温度高，表明它难熔，熔化温度低，表明它易熔。难熔炉渣在炉内温度不足的情况下，可能黏度升高，影响成渣带以下的透气性，不利于高炉顺行；但难熔炉渣成渣带低，进入炉缸时温度高，增加炉缸热量，对高炉冶炼有利。易熔炉渣流动性好，有利于高炉顺行，但降低炉缸热量，增加炉缸热消耗。因此，选择炉渣熔化温度时，必须兼顾流动性和热量两方面的因素。各种不同成分炉渣的熔化温度可以从四元系熔化温度图中查得。
22、什么叫炉渣熔化性温度？它对高炉冶炼有什么影响？答：炉渣熔化之后能自由流动的温度叫做熔化性温度。有的炉渣虽然熔化温度不高，但熔化之后却不能自由流动，仍然十分黏稠，只有把温度进一步提高到一定程度之后才能达到自由流动的状态，因此，为了保证高炉的正常生产，只了解炉渣的熔化温度还不够，还必须了解炉渣自由流动的温度，即熔化性温度。炉渣的熔化性温度是通过绘制炉渣黏度——温度曲线的方法来确定的。熔化性温度说明该温度下炉渣能否自由流动，因此，炉渣熔化性温度的高低影响高炉顺行和炉渣能否顺利排出。只有熔化性温度低于高炉正常生产所能达到的炉缸温度，才能保证高炉顺行和炉渣的正常排放。   
23、什么叫炉渣黏度？它对高炉冶炼有什么影响？答：炉渣黏度直接关系到炉渣流动性的好坏，而炉渣流动性又直接影响高炉顺行和生铁质量，因此它是高炉工作者最关心的一个炉渣性质指标。炉渣黏度是流动性的倒数。黏度是指速度不同的两层液体之间的内摩擦系数。试验结果表明，流速不同的两层液体之间的内摩擦力与接触面积的大小和速度差的大小成正比，与两液层之间的距离成反比。炉渣黏度对高炉冶炼的影响，首先是黏度大小影响成渣带以下料柱的透气性。炉渣黏度过高，则在滴落带不能顺利流动，降低焦炭骨架的空隙度，增加煤气阻力，影响高炉顺行。其次，黏度影响炉渣的脱硫能力。黏度低流动性好的炉渣有利于脱硫，黏度大流动性差的炉渣不利于脱硫。这是因为黏度低的炉渣有利于硫离子的扩散，促进脱硫反应。第三，炉渣黏度影响放渣操作。黏度过高的炉渣发生黏沟、渣口凝渣等现象，造成放渣困难。最后，炉渣黏度影响高炉寿命。黏度高的炉渣在炉内容易形成渣皮，起保护炉衬的作用，而黏度过低，流动性过好的炉渣冲刷炉衬，缩短高炉寿命。
24、炉渣的主要成分是什么？答：长渣是炉渣黏度随温度降低而逐渐升高，在黏度——温度曲线上无明显转折点的炉渣，一般酸性渣具有长渣特性，在生产中取渣样时，渣液能拉成长丝，冷却后渣样断面呈玻璃状。 ;短渣与长渣相反，在黏度——温度曲线上有明显的转折点，一般碱性渣为短渣，取样时渣液不能拉成长丝，冷却后渣样断面呈石头状。
25、哪些因素影响炉渣黏度？答：影响炉渣黏度的因素为：（1）温度是影响炉渣黏度的主要因素，一般规律是黏度随温度升高而降低。碱性渣（短渣）在温度超过熔化性温度的拐点以后，黏度低但随温度的变化不大，而酸性渣（长渣）的黏度始终是随温度升高而缓慢降低，且在相同温度下其黏度高于碱性渣。（2）碱度。在不同碱度时炉渣黏度与温度的关系图中，当碱度小于1.2时，炉渣的熔化性温度较低，相应其黏度也较低；随着碱度的提高，熔化性温度上升，黏度也升高。造成这种现象的原因是随着碱性氧化物数量的增加，熔点升高，使一定温度下渣的过热度减小而使黏度增高，另外过多的碱性氧化物以质点悬浮在炉渣中使黏度增高。在生产中如遇这些情况，加入少量CaF2可明显降低炉渣黏度，例如包头含氟矿冶炼时就是这样。（3）MgO含量对黏度有相当大的影响，尤其在酸性渣中更为明显。在含量不超过20%, 含量的增加使黏度下降，但在三元碱度不变，用MgO代替CaO时，这种作用就不明显。但MgO含量在8-12%时有利于改善炉渣的稳定性和难熔性。（4）Al2O3对黏度的影响是：当Al2O3含量不大时它可使碱性渣的黏度降低，但是高于一定数值后，对于不同碱度的炉渣，黏度开始增加，目前为提高入炉品位，使用高品位的东半球富矿，其Al2O3含量偏高，造成炉渣中的Al2O3含量达到15%，有的甚至达到16%以上，这时炉渣黏度上升。为此应适当提高炉渣的碱度，例如宝钢的二元碱度值在1.22—1.24，三元碱度值在1.45—1.50；或适当提高渣中MgO含量，例如武钢炉渣中MgO的含量在11—11.5%。（5）FeO能显著降低炉渣黏度。一般终渣含FeO很少，约0.5%，影响不大。但初渣中它的含量却很大，最多可达35%，平均在2--14%之间波动。含FeO(0--30%)的炉渣，其熔化温度不高于1150℃，因此，FeO能大大降低炉渣熔化温度和黏度，起着稀释炉渣的作用，对冶炼有一定好处。但过多的 FeO会造成初渣和中间渣的不稳定性，FeO因为在下降过程中不断被还原，使初渣和中间渣的熔化温度和黏度发生很大变化，引起炉况不顺。（6）MnO对炉渣黏度的影响和FeO相似。不过，目前我国炼钢生铁不要求含Mn，因此，高炉渣中MnO含量很少，影响不大。（7）CaF2能显著降低炉渣的熔化性温度和黏度。含氟炉渣的熔化性温度低，流动性好，炉渣碱度很高的情况下(1.5—3.0)，仍能保持良好的流动性，因此，高炉生产中常用萤石作洗炉剂。（8）TiO2对炉渣黏度的影响：碱度为0.8—1.4 和TiO2含量为10--20%的范围内，钛渣的熔化性温度在1300--1400℃之间。碱度相同时，随着TiO2含量的增加熔化性温度升高，黏度降低。从TiO2对炉渣的熔化性温度和黏度的影响来看，钛渣对高炉生产不会有多大影响。但实际上钒钛铁矿的冶炼由于炉渣过于黏稠而感到困难。这主要是由钛渣性质的不稳定造成的。高炉还原气氛中，一部分TiO2很容易还原成低价氧化物（Ti2O3、TiO）和金属钛，生成的金属钛一部分进入生铁，还有一部分与炉内的C、N2作用生成熔点很高的TiC和TiN，呈固体颗粒掺入渣中，渣中钛的低价氧化物和碳氮化合物使炉渣黏稠起来，以致影响正常的出渣出铁。因此，冶炼钒钛铁矿时必须防止TiO2的还原。目前采取的办法是炉缸渣层中喷射空气或矿粉，造成氧化气氛，以防止或减少TiO2的还原。
26、关于炉渣结构有哪两种理论？答：关于炉渣结构的两种理论是：（1）炉渣分子结构理论。这种理论是根据固体炉渣的相分析和化学分析提出来的，它认为液态炉渣和固态炉渣一样是由各种矿物分子构成的，其理论要点是：1）熔融炉渣是由各种自由氧化物分子和由这些氧化物所形成的复杂化合物分子所组成。2）酸性氧化物和碱性氧化物相互作用形成复杂化合物，且处于化学动平衡状态，温度越高，复杂化合物的离解程度越高，熔渣中的自由氧化物浓度增加，温度降低，自由氧化物浓度降低。3）只有熔渣中的自由氧化物才能参加反应。4）熔渣是理想溶液，可以用理想溶液的各种定律来进行定量计算。这种理论由于无法解释后来发现的炉渣的电化学特性和炉渣黏度随碱度发生巨大变化等现象而逐渐被淘汰。不过，在判断反应进行的条件、难易、方向及进行热力学计算等方面，至今仍然沿用。（2）炉渣离子结构理论。炉渣的离子结构理论是根据对固体炉渣的X射线结构分析和对熔融炉渣的电化学试验结果提出来的。对碱性和中性固体炉渣的X射线分析表明，它们都是由正负离子相互配位所构成的空间点阵结构。对熔渣进行电化学试验的结果表明，熔体能导电，有确定的电导值，与典型的离子化合物的电导值差不多，且随着温度的升高而导电性增强。这正是离子导电的特性。熔渣可以电解，在阴极上析出金属。以上这些现象用熔渣的分子结构理论是无法解释的，于是提出了熔渣的离子结构理论。离子结构理论认为，液态炉渣是属于由各种不同的正负离子所组成的离子溶液。硅氧复合负离子按其结构特点又称硅氧复合四面体。四面体的四个顶点是氧离子，四面体中心位置上是硅离子，硅的四个正化合价与四个氧离子的四个负化合价结合，而四个氧离子的其余四个负化合价，或与周围其他正离子结合，或与其他硅氧四面体的硅 结合，形成共用顶点。构成熔渣的离子中，硅氧复合负离子体积最大。同时，复合负离子的结构最复杂，其周围结合的金属离子最多，因此，它是构成炉渣的基本单元，炉渣的许多性质决定于复合离子的形态。具有群体负离子的熔渣，其物理性质与四面体单独存在的熔渣完全不相同，即熔渣的物理性质取决于复合负离子的结构形态。以上就是熔渣的离子结构理论。这种结构理论能比较圆满地解释炉渣成分对其物理化学性质的影响，是目前得到公认的理论。
27、什么叫炉渣的稳定性？它对高炉冶炼有什么影响？答：炉渣稳定性是指当炉渣成分和温度发生变化时，其熔化性温度和黏度能否保持稳定。稳定性好的炉渣，遇到高炉原料成分波动或炉内温度变化时，仍能保持良好的流动性，从而维持高炉正常生产。稳定性差的炉渣，则经不起炉内温度和炉渣成分的波动，黏度发生剧烈的变化而引起炉况不顺。高炉生产要求炉渣具有较高的稳定性。炉渣稳定性分热稳定性和化学稳定性。热稳定性可以通过炉渣黏度" 温度曲线转折点的温度（即熔化性温度）高低和转折的缓急程度（即长渣短渣）来判断，而化学稳定性则可以通过等黏度曲线和等熔化温度曲线随成分变化的梯度来判断。炉渣稳定性影响炉况稳定性。使用稳定性差的炉渣容易引起炉况波动，给高炉操作带来困难。
28、什么叫炉渣的表面性质？它对高炉冶炼有什么影响？答：高炉渣的表面性质是指炉渣与煤气之间的表面张力和炉渣与铁水之间的界面张力。这类张力可理解为两相（液" 气、液" 液）间生成单位面积的新的交界面所消耗的能量，如渣层中生成气泡。表面张力以σ代表、界面张力以σ界代表。炉渣的表面张力是其各种氧化物表面张力的加权和，那些物质在表面层中的浓度大于内部浓度的，成为“表面活性物质”。其表面张力较低。高炉炼铁是多相反应，即在相界面上发生反应，炉渣的表面性质必然对多种反应的进行和不同相的分离过程产生影响。典型的例子是攀钢和包钢炉渣的泡沫渣和一些高炉的铁损严重。经过研究认为高炉内有很多产生气泡的反应和气体穿过渣层的现象，因此生成气泡是不可避免的，关键在于气泡能否稳定地存在于炉渣层中，一旦形成稳定的气泡就成泡沫渣。滴落带焦层中的“液泛”现象就是属于这个范畴；当炉渣流出炉外时，由于大气压力低于炉内压力，溶于渣中气体体积膨胀，起泡尤为严重，造成渣沟及渣罐外溢，引起生产事故。  
29、什么叫高炉内硫的循环富集？答：炼铁炉料中天然矿、高碱度烧结矿和焦炭将硫带入炉内。每吨生铁炉料带入炉内的总硫量称为硫负荷。随着炉料在炉内下降受热，炉料中的硫逐步释放出来；焦炭的部分硫在炉身下部和炉腹以挥发，而矿石中的部分硫则分解和还原以硫蒸气或SO2进入煤气。但主要还是在风口发生燃烧反应时以气体化合物的形式进入煤气，燃烧和分解生成的SO2经还原和生成反应成硫蒸气和H2S等，它们随煤气上升与下降的炉料和滴落的渣铁相遇而被吸收，在1000℃及其以下地区的煤气中仅保留SO2和H2S。炉料中自由碱性氧化物多、渣量大而且碱度高、流动性好，吸收的硫越多。结果是软熔带处的总硫量大于炉料带入炉内硫量，这样在高温区和低温区之间形成了硫的循环富集。被炉料和渣铁吸收的硫少部分进入燃烧带再次氧化参加循环运动；大部分在渣铁反应时转入炉渣后排出炉外；也有极少部分硫随煤气逸出炉外。
30、炉渣是如何脱硫的？答：硫在铁水和炉渣中以元素S、FeS 、MnS、 MgS、CaS等形态存在，其稳定程度依次是后 者大于前者。其中MgS和CaS只能溶于渣中，MnS少量溶于铁中，大量溶于渣中，FeS 既溶于铁中，也溶于渣中。炉渣的脱硫作用就是渣中的MgO和CaO 等碱性氧化物与生铁中的硫反应生成只溶于渣中的稳定化合物MgS、CaS等，从而减少生铁中的硫。按分子论的观点，渣铁间的脱硫反应是渣铁界面上生铁中的［FeS］向渣面扩散并溶入渣中，然后与渣中的（CaO）作用生成CaS和FeO，由于CaS只溶于渣而不溶于铁， FeO则被固体碳还原生成CO离开反应界面，生成Fe 进入生铁中，从而脱硫反应可以不断进行。现代炉渣离子结构理论认为，熔融炉渣不是由分子构成而是由离子构成的，因此，脱硫反应实际上是离子反应而不是分子反应。渣铁之间的脱硫反应是通过渣铁界面上离子扩散的形式进行的，即渣中的氧 离子向铁水面扩散，把自己所带的两个电子传给S，使铁水中的S 原子成为二价S离子进入渣中，而由于失去电子变成中性原子的氧与碳作用形成CO 进入煤气中，进入渣中的硫离子则与渣中的钙、镁等正离子保持平衡。因此，脱硫反应实际上是渣铁界面上氧和硫的离子交换， 渣中的碱性氧化物不断供给氧离子和进入生铁中的氧原子与固体碳作用形成CO，不断离开反应面，使上述脱硫反应继续进行。
31、什么叫硫的分配系数？影响它的因素有哪些？答：硫在炉渣中的质量分数与在铁水中的质量分数之比叫硫分配系数。它说明炉渣脱硫后，硫在渣与铁间达到的分配比例。它分为理论分配系数和实际分配系数。炉缸内渣铁间脱硫反应达到平衡状态时的分配系数称为理论分配系数，研究计算结果表明可高达200 以上；而高炉内的实际脱硫反应因动力学条件差而达不到平衡状态，所以一般低的只有20~25，而高的也不会超过80。凡能提高平衡常数的（例如温度）都有利于硫的分配系数的提高；铁液中硫的活度与铁水的成分有关，碳、硅、磷有利于提高硫在铁液中的活度及硫的分配系数；而硫在渣中的活度及渣中的氧势与炉渣成分有关，炉渣碱度越高，提供脱硫越多。但是对高炉的脱硫更重要的是改善脱硫动力学条件，使硫的实际分配系数提高。高炉脱硫是在铁滴穿过下炉缸积聚的渣层、下炉缸内渣层与铁层的交界面和出铁过程中铁口通道内等三处进行的，动力学条件最好的是铁口通道内，其次是铁滴穿过渣层，而渣铁层界面最差。由此可以看出，高炉生产不应该放上渣（实际上现代高炉上已不设渣口，已没有可能再放上渣），应使炉渣都通过铁口通道与铁水一起放出以发挥其脱硫能力，提高硫的实际分配系数。
32、哪些因素影响炉渣的脱硫能力？答：影响炉渣脱硫能力的因素有以下几项：炉渣化学成分。1）炉渣碱度。炉渣碱度是脱硫的关键性因素。一般规律是炉渣碱度愈高，脱硫能力愈强。因此，碱性渣的脱硫能力比酸性渣强得多。但是，碱度过高使渣的流动性变坏，阻碍硫的扩散同时由于过高的碱度下容易析出正硅酸钙的固体颗粒，不仅提高了黏度，而且降低了炉渣的实际碱度，从而使炉渣的脱硫能力大大降低。高碱度渣只有在保证良好流动性的前提下才能发挥较强的脱硫能力。2）MgO含量。MgO也具有一定的脱硫能力，但不及CaO，这是由于MgS不及CaS稳定。但渣中一定范围内增加MgO含量能提高炉渣的稳定性和流动性，还可以提高总碱度，这就相当于增加了氧负离子浓度，有利于脱硫反应。3）Al2O3含量。Al2O3不利于脱硫，因为它与氧离子结合形成铝氧复合负离子降低渣中氧离子浓度。因此，当碱度不变而增加渣中Al2O3含量时，炉渣脱硫能力就要降低。但用Al2O3代替SiO2时，脱硫能力有所提高。这是因为Al2O3能结合的氧离子数比SiO2少， 4）FeO含量。FeO增加了生铁中氧的浓度，对脱硫反应不利。因此，渣中FeO要尽量少。渣铁温度。温度对炉渣脱硫能力的影响有两个方面：一是由于脱硫反应是吸热反应，提高温度对脱硫反应有利；二是提高温度降低炉渣黏度，促进硫离子和氧离子的扩散，对脱硫反应也是有利的。提高硫分配系数。高炉操作。当高炉不顺行、煤气流分布失常，炉缸工作不均匀时，高炉脱硫效果降低，生铁含硫量升高。因此，正确运用各种调剂因素，保证高炉顺行，是充分发挥炉渣脱硫能力，降低生铁含硫量的重要条件。
33、什么叫渣铁间的耦合反应？答：高炉炉缸内渣铁间进行着多种反应。它们可分为两大类：一类是有碳参与的基本反应；另一类是没碳参与的耦合反应。耦合反应是指没有碳及其氧化产物CO参与的，铁液中非铁元素与熔渣中氧化物之间的氧化还原反应。耦合反应实际是渣铁间瞬时的电化学反应，即金属元素放出电子成为正离子，而非金属元素获得电子而成为负离子。  
34、什么叫碱害？如何利用炉渣排碱？ 答：所谓碱害是指炉料带入高炉内含碱金属K、Na的盐类（绝大部分是复合硅酸盐）在高炉生产过程中形成循环积累，给生产带来的危害。碱金属硅酸盐比FeO更稳定，所以要到高温区FeO全部还原后被C还原成蒸气进入煤气流，在上升过程中与其他物质反应转变为氰化物、氟化物、碳酸盐、硅酸盐和氧化物.它们在中温区凝聚。如同硫在高炉内的循环富集那样，碱在高低温度区内也存在循环积累。这种循环积聚给高炉生产带来的害处是：1）气化上升的碱金属、氰化物、氟化物在较低温度的炉墙上冷凝，附着在其上逐步黏结，炉墙上出现结厚而发展成炉瘤，给炉况及处理造成很大的麻烦；2）部分上升的碱金属及其化合物遇焦炭会冷凝在其孔隙中，液态冷凝物使焦炭的孔隙度降低影响料柱透气性，而且碱金属还会与焦炭的碳形成化合物降低了焦炭强度，并增大了焦炭的反应性，促进碳素溶损反应的进行，也降低了焦炭的热强度，导致焦炭在下降过程中破损，也严重影响料柱的透气性；3）部分碱蒸气凝聚在矿石上，K2O与矿石中的铁氧化物形成多种化合物，随着它们被CO还原，引起料块膨胀和爆裂，对球团矿的影响尤为严重。而且冷凝的碱氧化物及盐类还降低了矿石的软熔温度，造成软熔带上移和变厚；4）碱金属进入耐火砖衬，使耐火砖膨胀。严重时耐火砖的膨胀造成炉壳开裂，当碱金属渗透到炉底炉缸耐火砖衬中积累还能造成炉底炉缸烧穿。防治碱害的措施有严格控制碱金属入炉量，选用抗碱侵蚀能力强的耐火材料，精心操作等。而利用炉渣排碱是重要手段：（1）降低炉渣碱度。（2）保持炉渣碱度不变的同时提高渣中MgO含量，炉渣排碱能力可提高。（3）必要时适当加大渣量。
35、高炉内碳的气化反应有什么规律？答：高炉内碳的气化是另一个物态变化：固体的焦炭和煤粉气化转为气态的煤气。一般来说碳与氧燃烧反应生成两种化合物CO和CO2。产物为CO的称为不完全燃烧，燃烧产物为CO2的称为完全燃烧。研究表明碳在空气中燃烧时同时产生CO和CO2,这两种氧化物绝对的相互排斥是不可能的，究竟最终获得哪一种取决于温度和环境的氧势，高温（1200℃>以上）、缺氧时一定是CO。高炉内碳的气化分为：（1）风口前燃烧带内与鼓入的热风燃烧气化。（2）在燃烧带以外与矿石和熔剂中氧化物的氧反应而气化。从炉顶装入高炉的焦炭有65~80%在风口前燃烧气化（称做焦炭在风口前的燃烧率），其余35~20 %是在下降过程中与炉料氧化物的直接还原中气化。从风口喷吹入炉缸的煤粉有80~85%在风口前气化，其余20~15%（称为未燃煤粉）是在随煤气上升过程中与炉料氧化物中的氧反应而气化。实际上焦炭和煤粉中有10%是不气化的，而是溶入铁水成为生铁的一种合金元素。在风口前燃烧带，热风带入的氧多，在燃料的表面产生的CO在燃烧带焦点处又与O2反应成CO2，但是随着煤气离开燃烧带中心，环境就变为碳多且无自由氧，CO2与O2反应而成为CO。在燃烧带以外，碳的气化全通过直接还原途径而形成CO。所以高炉内燃料中的碳不论在何处气化，其最终产物都是CO。
36、高炉炉缸燃烧反应有什么特点？燃烧产物的成分和数量如何计算？答：研究表明煤的燃烧要经历三个次过程：加热蒸发和挥发物分解；挥发分燃烧和碳结焦；残焦燃烧。进入高炉的焦炭在炼焦过程中已完成前两个次过程，到达风口燃烧带只需完成最后一个次过程。喷入高炉的煤粉需要完成全部三个次过程，这三个次过程可循序进行，也可重叠甚至同时发生。焦炭是具有一定粒度的块状物，它进入炉缸燃烧不受时间限制，可通过各种方式燃烧直到完全气化。喷吹煤粉进入炉缸燃烧，不仅比焦炭燃烧多了两个次过程，而且它是粉状，能随气流流动，它应在炉缸燃烧带内停留的有限时间（0.01-0.04s）和有限空间（燃烧带长度1.2—1.4m）内完成，否则将随煤气上升而成为未燃煤粉，过量的未燃煤粉会给高炉生产带来很多麻烦。所以要采取技术措施加快煤粉的燃烧过程，保证煤粉在燃烧带内的燃烧率达到80~85%。在现代高炉上，炉缸燃烧反应是在燃料作剧烈旋转运动中与氧反应而气化的，完全替代了20世纪50年代前高炉没有强化时的层状燃烧理论。在炉缸燃料中碳的燃烧反应的产物是CO，属不完全燃烧，燃烧产物由CO、H2和N2组成。影响炉缸煤气成分的因素有鼓风湿度、鼓风含氧量和喷吹物等。当鼓风湿度增加时，由于水分在风口前分解成H2和O2，炉缸煤气中的含H2量和CO量增加，N2含量相对下降。喷吹含H2量较高的喷吹物时，炉缸煤气中含H2量增加，CO和N2相对下降。当鼓风中的氧浓度增加时（如富氧鼓风），炉缸煤气中的CO浓度增加，N2浓度下降，由于N2浓度下降的幅度较大，煤气中的H2浓度相对增加。前两种情况下炉缸煤气量增加，后一种情况下煤气量下降。
37、炉缸燃烧反应在高炉冶炼过程中起什么作用？答：炉缸燃烧反应在高炉冶炼过程中的作用如下：首先，焦炭在风口前燃烧放出的热量，是高炉冶炼过程中的主要热量来源。高炉冶炼所需要的热量，包括炉料的预热、水分蒸发和分解、碳酸盐的分解、直接还原吸热、渣铁的熔化和过热、炉体散热和煤气带走的热量等，绝大部分由风口前燃烧焦炭供给。其次，炉缸燃烧反应的结果产生了还原性气体CO，为炉身中上部固体炉料的间接还原提供了还原剂，并在上升过程中将热量带到上部起传热介质的作用。第三，由于炉缸燃烧反应过程中固体焦炭不断变为气体离开高炉，为炉料的下降提供了36(左右的自由空间，保证炉料的不断下降。第四，风口前焦炭的燃烧状态影响煤气流的初始分布，从而影响整个炉内的煤气流分布和高炉顺行。第五，炉缸燃烧反应决定炉缸温度水平和分布，从而影响造渣、脱硫和生铁的最终形成过程及炉缸工作的均匀性，也就是说炉缸燃烧反应影响生铁的质量。由此可见，炉缸燃烧反应在高炉冶炼过程中起着极为重要的作用，正确掌握炉缸燃烧反应的规律，保持良好的炉缸工作状态，是操作高炉和达到高产优质的基本条件。  
38、什么叫风口燃烧带和风口回旋区？答：炉缸内燃料燃烧的区域称为燃烧带，它包括氧化区和还原区。风口前自由氧存在的区域称为氧化区，自由氧消失到CO2消失的区域称为还原区。由于燃烧带是高炉内惟一属于氧化气氛的区域，因此亦称氧化带。在现代高炉中热风以100m/s以上的速度通过风口射向炉缸中心，遇到由上方滑落下来的焦炭发生燃烧反应，与此同时焦炭在高速鼓风冲击下做回旋运动，其速度因粒度大小、互相碰撞和进入回旋区时的初速度而在, 4~30m/s的大范围内波动。做高速回旋运动的固、气多相流产生的离心力与作用在此区域外部的料柱有效重力相平衡，从而在每个风口前形成一个疏散而近似梨形的空间，通常称它为风口回旋区。从回旋区上方滴流下来的液体（约20~40g/s的熔渣和铁液）被高速气流抛向炉子中心与焦粒回旋运动中产生的而又未气化的碎焦形成较致密的回旋区外壳。回旋区的尺寸略小于燃烧带，回旋区的前端约为燃烧带氧化区的边缘，而燃烧带的还原区则在回旋区外壳之外的焦炭层内。燃烧带和回旋区的大小及它们在炉缸截面上的分布对高炉内煤气流和温度场的分布有极重要的影响。因此布置好风口位置以尽量缩小相邻两燃烧带之间的死区、控制好与炉缸直径相适应的燃烧带和回旋区的大小成为高炉操作的重要内容。影响燃烧带和回旋区大小的因素有：（1）鼓风参数。如风量、风温、风压、湿度等。一般来说能增大鼓风通过风口时的风速，从而增加鼓风动能的，都可使燃烧带和回旋区增大，如加大风量、提高风温；而增加风压却相反，它使同样质量鼓风的体积缩小，降低鼓风动能。（2）燃料燃烧速度。碳的气化反应速率高，则气化性物质消耗快，燃烧带缩小。富氧鼓风，燃料的反应性好，介质温度高等都将缩小燃烧带。（3）上部炉料和煤气分布情况。如果燃烧带上方的分布为边缘矿石少、焦炭多的边缘发展型，则燃烧带缩小；若实行的是中心加焦技术，边缘矿石多、而中心焦炭多的中心发展型，则燃烧带向中心延伸。如果上部炉料负荷重；堆密度大，作用于回旋区上的有效重大，回旋区会缩小；而焦炭粒度大，落入回旋区的液态物数量多，它们受鼓风冲击而运动时消耗鼓风动能多，鼓风动能衰减快，回旋区和燃烧带都会缩小。（4）喷吹煤粉。喷吹煤粉的影响是多方面的：1）喷吹煤粉在直吹管内部分分解和燃烧，增加了通过风口时的混合气体（鼓风加部分煤粉分解燃烧产生的煤气），动能增加；2）燃烧带形成的煤气中含H2量增加；3）喷吹煤粉后煤粉置换部分焦炭，炉料中负荷增大，堆密度增加；4）低喷煤量时中心气流发展，大喷煤量时未燃煤粉造成中心打不开等。因此喷吹煤粉对燃烧带和回旋区大小的影响要视具体情况分析确定。
39、什么叫风速？什么叫鼓风动能？如何计算风速？答：高炉炼铁中鼓风通过风口时所达到的速度，它有标准风速和实际风速两种表示方法。单位时间内每个风口鼓入高炉内鼓风所具有的机械能称为鼓风动能。风速和鼓风动能与冶炼条件有关，它们在一定程度上决定着燃烧带和回旋区的大小，也就决定着初始煤气的分布。风速是用单位时间内通过一个风口的风量除以风口截面积求得。用标准状态下的风量算得的风速称标准风速；而用冶炼实际风温和热风压力条件下算得的为实际风速。
40、什么叫风口前理论燃烧温度？它与炉缸温度有什么区别？答：风口前焦炭燃烧所能达到的最高温度，即假定风口前焦炭燃烧放出的热量全部用来加热燃烧产物时所能达到的最高温度叫做风口前理论燃烧温度，也叫高炉火焰温度或绝热火焰温度。理论燃烧温度是指燃烧带在理论上能达到的最高温度，生产中一般指燃烧带燃烧焦点的温度。而炉缸温度一般是指炉缸渣铁的温度，两者有本质上的区别。理论燃烧温度可达1800~2400℃而炉缸温度一般在1500℃左右。
41、哪些因素影响理论燃烧温度？答：影响理论燃烧温度的因素有：（1）鼓风温度。鼓风温度升高，则鼓风带入的物理热增加，理论燃烧温度升高。（2）鼓风富氧度。鼓风含氧量提高以后，N2含量减少，此时虽因风量减少而使Q风有所降低。但由于V N2降低的幅度大，理论燃烧温度显著升高。（3）喷吹燃料。由于喷吹物分解吸热和V H2增加，理论燃烧温度降低。由于各种喷吹燃料的分解热不同，所以，喷吹天然气降低理论燃烧温度最剧烈，重油次之，无烟煤降低最少。（4）鼓风湿度。鼓风湿度的影响与喷吹物相同，由于水分分解吸热，理论燃烧温度降低。  
42、煤气上升过程中量、成分和温度发生什么变化？答：燃烧带内形成的煤气进入炉缸、炉腹及其在上升过程中，由于在高温区内各种形成CO 的碳气化反应的发生，使煤气的量和成分都有变化。主要表现为CO数量和百分比都增大。由高温区进入中温间接还原区时的煤气，常被称为炉腹煤气。在间接还原区内，煤气中部分CO和H2参与间接还原而转化为CO2、H2O，易分解熔剂分解出少量CO2也进入煤气。由于生产中炉顶煤气无法分析出H2O还，所以无论是取样分析或计算都是于煤气成分，H2还原生成的H2O还不算在炉顶煤气成分中，而单独算出。另外过去长时间认为炉顶煤气中有CH4，理论上讲高炉内没有生成CH4的条件，相反焦炭和喷吹燃料（特别是天然气90％以上是CH4）带入的CH4在高炉内要分解，现代的气相色谱仪分析炉顶煤气表明炉顶煤气中没有CH4，用奥氏分析仪吸收法分析煤气出现CH4纯属分析误差所造成。由于炉缸燃烧带内形成的煤气中CO量是鼓风中氧量（包括热风中的自由氧和湿分中的氧）的1倍，所以在不富氧时V燃/V风=1.25，富氧鼓风后此比值增大，增大数值与富氧率相对应。炉顶煤气量因直接还原、熔剂分解、焦炭挥发分的析出等又比V燃增大，V顶/V风=1.4煤气温度由于热交换，将热量传给炉料及消耗于各种反应而降低。
43、哪些因素影响炉顶煤气成分？答：因冶炼条件的变化而引起炉顶煤气成分（体积分数）的变化，主要指煤气中CO和CO2数量的变化，其他成分的变化不十分明显。炉顶煤气中的（CO+CO2）量基本稳定在40~42％之间，下列因素影响其值的波动：（1）当焦比升高时，单位生铁的炉缸煤气量增加，煤气利用率降低，煤气中的CO升高，CO2降低。同时，由于入炉风量增加，带入的N2在煤气中的比例增加，含量下降。（2）当炉内铁的直接还原度提高时，煤气中的CO增加，CO2下降，同时，由于风口前燃烧的碳量减少，入炉风量降低，带入的N2量下降，（CO+CO2）含量升高。（3）熔剂用量增加时，由于分解产生CO2，煤气中CO2和（CO+CO2）含量增加，N2下降。（4）矿石氧化度提高时，即矿石中的Fe2O3增加时，间接还原消耗的CO增加，产生同体积的CO2，因此，煤气中的CO2增加，CO下降，（CO+CO2）含量没有变化。（5）鼓风含氧量增加时，由于煤气中的N2的比例下降，CO和CO2升高，（CO+CO2）含量可增大到45%（6）喷吹燃料时，由于煤气中H2所占的比例增加，N2和（CO+CO2）含量下降。
44、什么叫炉料与煤气的水当量？ 答：水当量是为了研究高炉热交换过程而引出的概念。单位时间内通过高炉某一截面的炉料或煤气升高（或降低）1℃所吸收（或放出）的热量，称为炉料或煤气的水当量。用炉料流股或煤气流股的质量（或体积）与其平均热容的乘积表示。高炉冶炼中还用每吨生铁的炉料或煤气升高（或降低）1℃所吸收（或放出）的热量来表示水当量。在现代高炉上，水当量沿高炉高度上的变化规律是：煤气水当量上、下部基本相同（约2000~2500kj/t℃），这是因为G气上部大，下部小，而c气相反，上部小，下部大，两者乘积基本相同；炉料水当量上部小，下部大，这是由于上部不仅吸热反应少，而且CO 间接还原还放热，所以表观c气小，下部则有大量的吸热反应，还需炉渣和生铁熔化耗热，所以表观c气很大。 
45、煤气上升过程中的热交换有什么规律？答：煤气上升过程中经过三个不同的热交换区，即炉料水当量大于煤气水当量的下部热交换区、炉料水当量与煤气水当量相同的中部热交换空区、炉料水当量小于煤气水当量的上部热交换区。下部热交换区的特点是，由于此区内发生Fe、Mn、Si、P等元素的直接还原、部分碳酸盐的分解、炉料的熔化和渣铁的过热等大量的吸热反应，煤气降温快和炉料升温慢，炉料与煤气之间的热交换非常激烈。煤气从离开燃烧带时的温度1800~2000℃下降到中部空区950℃，而炉料从中部空区的950℃上升到渣铁出炉温度1500℃，煤气和炉料之间的温度差达到300~500℃。中部空区，炉料和煤气温度接近，只有20~50℃左右的温差，而且此区内炉料和煤气水当量相等，因此热交换非常缓慢或者基本上不发生热交换过程，属于热交换呆滞区。空区和下部热交换区的界线是碳酸盐开始大量分解和碳的气化反应明显发展的温度线，即950~1100℃的区域。 上部热交换区的特点是，由于此区内发生高级氧化物的间接还原是放热反应，炉料吸热量少，炉料水当量小于煤气水当量，因此炉料升温快而煤气降温慢，同时，上升煤气遇到刚入炉的冷料，煤气与炉料间有较大温差，所以热交换激烈，炉料由20~30℃常温升高到中部空区950℃，而煤气温度则从950℃下降到200~300℃炉顶温度。 
46、高炉料柱有哪些散料特性？答：特性如下：（1）空隙度。单位体积的炉料内空隙体积所占份额称为炉料的空隙度，可以通过体积测量或炉料的实际密度和堆密度测量得出。空隙度与炉料筛分组成、形状和堆放方式等有关，高炉炉料（焦炭，矿石等）的空隙度在0.35~0.5之间，它是决定料柱透气性的重要因素之一。（2）形状参数。有两个参数说明形状的不同，一个是形状系数（球形度），一个是水力学直径d，当对粒度组成不均匀的料常用比表面积平均直径d平作为参数。（3）堆角（安息角）。炉料在自然堆放形成料堆，料堆斜面与水平面形成的角称为自然堆角，在高炉内炉料从装料设备（大料钟、无钟溜槽）上落入炉喉料面，不同于自然堆料，它受到上升煤气流的浮力、炉墙及中心料等影响，堆角比自然堆角要小。堆角的变化是进行高炉操作上部调节的重要依据。
47、高炉煤气是怎样从炉缸向上运动到达炉顶的？答：高炉煤气在风口前燃烧带内形成后，在炉缸与炉顶压力差的推动之下向上运动。燃烧带的大小决定着煤气流初始分布状况，煤气流穿过料柱向上运动的特点之一就是尽量沿阻力小的途径流动，因此上升过程中，哪部分阻力小，煤气量就多，相反阻力大的地方，煤气量就少。炉缸煤气是沿着软熔带与滴落带之间的下落焦炭的疏松区向炉子中心区上升。也有部分穿过软熔带根部与炉墙间的焦炭层向边缘流动。这初始分布取决于燃烧带的大小以及燃烧带上方两侧炉料的透气性。燃烧带小、边缘焦炭多、矿石少时，初始煤气向边缘流得多；而中心加焦，边缘矿石多，燃烧带向中心伸展时，初始煤气向中心流得多。煤气上升穿过滴落带，其中既有透气良好的焦炭，还有向下滴落的液体炉渣和铁，它们的流动互相影响。向下流动的渣铁占据了部分焦炭的空隙，特别是有部分炉渣滞留在其中（其值约为0.04），使滴落带下降，影响了煤气流运动，严重时还会出现“液泛”现象。当煤气流到软熔带的下边界处时，由于软熔带内矿石层的软熔，其空隙极少，煤气主要通过焦炭层（焦窗）而流动，煤气流在这里产生了横向运动，由于软熔带的形状、位置和厚薄的不同，穿过的煤气在方向和数量都有差别，所以软熔带成为高炉煤气的二次分配器。从煤气流分布来说，倒V形比W形的好，因为在倒V形时煤气由内圆向外圆流动比较顺畅；而在W形时，既有内圆向外圆的流动，又有外圆向内圆的流动，会产生煤气流的冲突，不利于煤气的分布。由于高炉块状带料柱是由分层的矿石和焦炭组成，它们的透气阻力差别很大，而且高炉的截面积从下往上逐渐缩小，料面又是按炉料堆角向中心倾斜，煤气在这类不等截面、不等高度和透气阳力差别很大的料层间向上运动，不断地改变着方向，实际上在块状带内形成了偏向中心的之字形流动。到达炉顶煤气流的分布常用炉喉料面以下水平截面上的分布来表示。常用的是通过煤气中CO2曲线、十字测温的炉喉温度曲线以及红外线热图像仪测定给出料面等温线，分色的温度区带等来判断。
48、煤气在块状带内运动的阻力损失有什么规律？影响阻力损失的因素有哪些？答：高炉内煤气穿过块状带的运动常被假定为气体沿着彼此平行、有着不规则形状和不稳定截面、互不相通的管束的运动。这样应用流体力学中气体通过管道的阻力损失一般公式和类似高炉炉料的散料上研究测得的修正阻力系数，得到高炉块状带内阻力损失变化规律的半经验表达式，最常用的有扎沃隆科夫公式。扎氏认为高炉内块状带的煤气流运动处于不稳定紊流区，即处于层流转变为紊流过渡区；而厄根认为它处于紊流区，这样造成两者表达式有差别。现在高炉工作者普遍认为现代高炉上块状带内的煤气运动属紊流状态，所以常用厄根公式来表达煤气在块状带内阻力损失变化的规律。从厄根公式可以看出影响阻力损失的因素有煤气的性能（分子上）和炉料的特性（分母上）。煤气性能主要是它的密度和速度；炉料的特性是其形状系数，炉料颗粒的平均直径和炉料的空隙度。降低阻力损失的措施是增加煤气含H2量（喷吹含H2燃料）以降低煤气的密度和黏度，高压操作缩小炉内煤气体积以降低煤气速度；在不影响还原速度的情况下适当增大炉料的粒度，最重要的是提高炉料的空隙度，这就要限制炉料粒度的上限和筛除粒度小于5mm的粉末。
49、什么叫高炉料柱的透气性？答：高炉料柱的透气性指煤气通过料柱时的阻力大小。煤气通过料柱时的阻力主要取决于炉料的空隙度"（散料体总体积中空隙所占的比例叫做空隙度），空隙度大，则阻力小，炉料透气性好；空隙度小，则阻力大，炉料透气性坏。空隙度是反映炉料透气性的主要参数。生产中用Q2/△p作为高炉透气性指标，称为透气性指数。
50、料柱透气性在高炉冶炼过程中起什么作用？答：高炉料柱的透气性直接影响炉料顺行，炉内煤气流分布和煤气利用率。料柱具有良好的透气性，使上升煤气流均匀与稳定而且顺利地通过，是保证下料顺行和充分发挥上升煤气流的还原和传热作用的基本前提。尤其是高强度冶炼时，炉缸煤气量大，如果此时料柱透气性不好，则煤气流阻力增加，风压升高，继而出现崩料、悬料等现象，冶炼过程不能正常进行。这就是风量与料柱透气性不相适应的结果。其次，由于炉料质量差而造成炉内透气性恶化和分布不均匀时，不仅压差升高和下料不顺，而且引起煤气流分布不均，出现管道行程和煤气流偏行等现象，从而使煤气利用率下降，炉料的预热与还原不充分，直接还原度增加，热量消耗增大，影响高炉焦比和生铁产量。因此，为了保证高炉冶炼过程正常进行和获得良好的生产指标，必须通过各种途径提高高炉料柱的透气性。
51、如何改善块状带料柱的透气性？答：为了提高块状带料柱的透气性，首先应提高矿石和焦炭的强度，减少入炉粉末。尤其要提高矿石和焦炭的热强度，增强高温还原状态下抵抗摩擦、挤压、膨胀和热裂的能力，减少或避免炉内再次产生粉末，这样可以提高料柱空隙度、降低△p。其次，要严格控制粒度。实践表明，随着原料粒度的增大，通过料层的煤气阻力减小，但粒度超过25mm以后，相对阻力基本不降低。相反，随着粒度的减小，煤气阻力增加，但在大于6mm的范围内阻力增加不明显，而粒度小于6mm时，相对阻力明显增加。因此，适合于高炉冶炼的矿石粒度范围是6~25。小于6mm的粉末对透气性危害极大，必须全部筛除，而25mm 以上的大块，对改善透气性已无明显效果，但对还原不利，因此应当把上限控制在25mm 以下。第三，要尽量使粒度均匀。在适宜的粒度范围内使粒度均匀，有利于提高炉料空隙度。理论计算表明，对于一种粒度均匀的散料来说，无论粒度大小，空隙度均在0.5左右。但随着大小粒度以不同比例混合后，其空隙度大幅度变化。因此，应尽量使粒度均匀，有利于提高块状带透气性。炉料的粒度差较大时，应分级入炉。当前高炉使用炉料的空隙度正处在其变化极为敏感区域0.45左右，若空隙度降低，阻力因子升高极快，料柱透气性指数也随之急剧升高。  
52、煤气通过软熔带时的阻力损失受哪些因素影响？答：当炉料开始软化时，随着体积的收缩，空隙度不断下降，煤气通过时的阻力损失急剧升高，这在有关矿石的软熔性能中已介绍清楚。在开始滴落前△p达到最高，约为矿石开始软熔时△p的4倍，是原矿石层的8.5倍。由于矿石软熔层的阻力很大，所以煤气流绝大部分是从焦炭层（一般称之为焦窗）穿过的。研究表明煤气流经软熔带的阻力损失与软熔层径向宽度B、焦炭层厚度hc、层数n和空隙度等有关。焦炭层对软熔带内煤气的阻力损失起着决定性作用，软熔带内焦窗数n越多，焦炭层厚度和焦炭层的空隙度越大，阻力损失就越小，煤气流通过越容易，二次分配也更趋合理。所以扩大焦炭批重以增加其厚度，改善焦炭热强度，减少在炉内的破碎和粉化以保持焦炭有较大的空隙度，对降低软熔带的阻力是极为重要的。当然也要重视改善矿石的软熔性能以减小其软熔层的宽度和厚度，降低阻力损失。  
53、滴落带煤气运动的阻力主要受哪些因素的影响？答：滴落带是已经熔化成液体的渣铁在焦炭缝隙中滴状下落的区域。在这里，煤气运动的阻力，受固体焦炭块和熔融渣铁两方面的影响。一方面，焦炭粒度均匀、高温机械强度好、粉末少，炉缸充填床内的空隙度大，煤气阻力小；此时焦炭空隙度尤为重要，因为煤气实际通过的空隙度!是焦炭空隙度扣除滴落渣铁占有的空隙，同时焦炭反应性好说明气化反应易于进行，这意味着焦炭在高温容易破裂，增加煤气阻力。因此，从高炉冶炼的角度看，希望焦炭的反应性差一些为好。另一方面，为了降低煤气阻力，要求渣量少、流动性好，尽可能降低滴落渣铁占有的空隙。当渣量过大、流动性不好时，由于煤气通道减小，煤气流速增加，严重时甚至出现渣铁被上升气流吹起，无法进行正常的冶炼，这种现象叫做液泛。当初渣中FeO含量过多时，会在滴落带与焦炭作用产生大量的CO，以气泡的形态存在于渣中，使渣易于上浮，更容易发生液泛现象，大大增加煤气阻力，破坏高炉顺行。因此，改善矿石的还原性，使矿石在进入滴落带以前充分被还原，尽量降低初渣中的FeO，不仅是降低直接还原度从而降低高炉热消耗的主要措施，也是减小滴落带煤气阻力，保证高炉顺行的重要条件。54、炉料在炉内为什么能连续下降？答：炉料在炉内连续下降是由两个条件保证的：炉子下部有供炉料下降的空间；炉料的自重能克服下降过程中所遇到的阻力。（1）炉子下部空间的腾出。冶炼过程中，焦炭中的固定碳在风口前燃烧和参加直接还原变为气体离开高炉；矿石、熔剂和焦炭灰分则熔化和还原成渣铁而排出炉外，从而使炉内不断形成自由空间，为炉料的连续下降创造了必要条件。风口前焦炭的燃烧提供35~45﹪的空间，参加直接还原消耗焦炭提供15﹪左右的空间，而矿石和熔剂在下降过程中重新排列、压紧并熔化成液相而体积缩小提供*85左右的空间，此外放出渣铁也提供一部分空间。（1）阻力的克服。要克服的一系列阻力包括：1）炉料与炉墙的摩擦阻力；2）料块之间的内V摩擦阻力；3）上升煤气的浮力。只有炉料的自身重力超过这三种阻力之和的情况下，炉料才能连续不断地下降，维持正常的冶炼过程。 
55、哪些因素影响炉料的顺利下降？答：影响W有效的因素有：（1）炉身角和炉腹角。炉身角越小和炉腹角越大，炉料有效重力就越大，因为此时炉料与炉墙间摩擦力的垂直分量减小。另外，炉料在运动的条件下，其有效重力比静止时大，因为动摩擦系数比静摩擦系数小。（2）料柱高度。在一定限度以内，随着料柱高度的升高，炉料有效重力增加，但高度超过一定限度以后，有效重力反而随料柱高度的升高而减小，因为此时随着高度升高而增加的p墙和p料的作用超过了料柱自重增加的作用。矮胖高炉之所以比较顺行，就是因为料柱高度相对较小。（3）风口数量。因为风口上方的炉料比较松动，所以当风口数量增加时，风口平面上料柱的动压力增加，有效重量增加。风口前燃烧带的水平投影越靠近炉墙，炉墙对炉料的摩擦力越小，炉料有效重量增加。（4）炉料堆密度。炉料堆密度越大，有效重量越大。焦比降低以后，随着焦炭负荷的提高，炉料堆密度增加，这是对高炉顺行有利的一面。（5）高炉操作状态。炉渣黏度大，炉墙不平，煤气流分布失常（即中心堆积或边缘堆积）时，炉料有效重力减小，因为这种情况下，p墙和p料均有所增加。影响△p的因素有：（1）煤气流速。静止状态下的实验结果表明，△p 与煤气流速的1.8次方成正比，因此，随着煤气流速的增加,△p迅速增加。但在实际操作中因炉料处于松动状态，通道截面的煤气量比静止时大得多，所以，△p随煤气流速增加的幅度不会那么大，在正常操作范围内，大致与煤气流速的一次方成正比，而当高炉冶炼强度提高到炉料接近流态化状态时，△p的增加就不那么明显了，这就是所谓松动强化理论的主要依据。（2）原料粒度和空隙度。粒度大，则煤气通道的水力学当量直径大,△p降低，有利于顺行，但对还原不利。粒度均匀，则空隙度大,△p降低，有利于顺行。因此，从有利于还原和顺行的角度出发，要求高炉原料具有小而均匀的粒度。（3）煤气黏度和重度。降低煤气黏度和重度，能降低△p。喷吹燃料时，由于煤气中的氢含量增加，黏度和重度都降低，又顺行有利。（4）高炉操作因素。疏松边缘的装料制度，炉渣流动性良好，渣量少和成渣带薄，均能降低△p，对顺行有利。提高风温时，由于煤气体积和黏度增加,△p 升高，不利于顺行。因此，要高风温操作，必须创造高炉接受高风温的条件。
56、块状带炉料下降运动有什么特点？答：高炉装料的特征是炉料按批入炉，形成矿石层和焦炭层间隔的料柱，而且料面呈中心低边缘高的斜面。由于风口燃烧带相对位于边缘，焦炭不断地落入燃烧，而且炉身向下逐渐扩散，所以边缘下料速度高于中心，使料层越往下越趋于平坦，每批料料层厚度减薄。就整体而言，块状带的炉料下降是保持矿、焦层间隔的层状活塞流。根据圆筒存仓内散料下降的一般规律，并考虑高炉内有上升煤气流浮力的影响，导出的块状带炉料下降的有效质量力的表达式。（1）q有效不随H的增加而无限增大，H到一定值时，q有效与再增大的H无关，而为一定值。（2）高炉的H/d值小，即高炉矮胖，q有效值大。（3）炉身角小、炉腹角大，炉料与炉墙的摩擦力减小，q有效增大。（4）r料-(△p /H)是最重要的因素，只有r料-(△p /H)大于0时炉料才能下降，这就要增大炉料的堆积密度!料和降低煤气的浮力。如果由于某种原因使(△p /H)升高，其值达到r料时， q有效=0,此时炉料就出现悬料。
57、滴落带内炉料运动有什么特点？答：软熔带以下的滴落带内仅存焦炭，因此这里的炉料运动实际是焦炭的运动。焦柱（也称焦塔）内的焦炭因其运动规律不同而分为三个区域：燃烧带上方的A区，中心基本不动的死料柱B 区和两者之间疏松滑动的C区。A区内的焦炭直接落人燃烧带燃烧，因此下落速度很快。B区的焦炭沿着中心死料柱形成的滑坡滑入燃烧带燃烧气化，C区的焦炭不能直接进入燃烧带，似乎是一个死区，所以在过去对高炉内发生的变化不甚了解的时代把它称为死料柱，一直沿用至今。实际上C区焦炭并不死，只是更新的速度慢一些而已，更新的周期大概为7~10天。C区焦炭的更新是这样完成的：当积聚在炉缸内的渣铁从铁口放出后，炉缸腾出了一定的空间，上部的焦炭下沉填入，填入的焦炭既有C区的焦炭，也有A、B两区的焦炭，但是更多的A、B区焦炭补入了原死料柱C区下落后腾出的地方。随着生产的进行，渣铁连续地向下炉缸汇集，下沉焦炭被浸埋入渣铁中，当渣铁给予焦炭的浮力大于上部料柱传递给焦炭的压力时，焦炭就上浮，一部分仍被挤回C区死料柱，一部分则从燃烧带下方挤入燃烧带燃烧气化。C区死料柱的焦炭也有的是被滴落的铁滴渗碳和渣液中氧化物的直接还原消耗的，也为C区焦炭更新创造了条件。滴落带C区焦炭随出铁放渣而出现的“下沉”和“上浮”现象，使炉缸焦炭的空隙度在“下沉”时增大，从而使炉缸工作活跃，而“上浮”时变小，造成风压波动甚至回旋区缩小，所以应适当增加铁次，缩短两次铁间的时间以避免焦炭运动给炉缸工作带来的不利影响。
58、炉缸内液体渣铁运动有什么特点？答：从软熔带滴落下来的渣铁液滴经历曲折的路径进入炉缸汇集，一般认为燃烧带形成的高温煤气具有较大的浮力，它使滴落的液滴改变流向。液滴与煤气进入∧形软熔带穿越焦窗时，发生转向边缘的横向流动，将液滴推向边缘，落到回旋区上方的液滴则被煤气甩向回旋区周边再继续向下流动，由于液滴与煤气流接触良好，两者热交换也好，所以渣铁进入炉缸时加热得充分，使炉缸热量充足而且均匀。而煤气通过V形软熔带时却相反，向中心偏流的煤气流将液滴推向中心，使液滴直接穿过死料柱进入炉缸，这样液滴被煤气加热的程度差，会出现渣温低，铁温高而含Si 和S都高的现象。已积聚在下炉缸的渣铁运动是在出渣铁时发生的。在中小型高炉和少数1000M3级高炉上只有一个铁口，当铁口打开后，铁水和下渣向铁口流动，出现两种情况：在渣铁数量积聚量足够多时，焦炭被渣铁浮起，在炉底与焦塔间形成贯通的铁液池，铁水可高速穿过炉缸到达铁口；另一种情况是焦塔下部浸埋在渣铁中，其底部呈向下凸起的球状深入铁水，这样中心部位焦炭多、边缘焦炭少或没有焦炭，铁水流向铁口时大部分沿炉缸壁做环流运动，造成炉底与炉缸的角部耐火砖受冲刷而被严重侵蚀，即形成蒜头状侵蚀，降低了高炉寿命。为克服这种缺陷，在设计上加大了死铁层厚度，改进炉底炉缸结构（例如陶瓷杯），提高耐火材料的质量（微孔碳砖）；在生产操作上控制出铁速度，出净渣铁、减少出完铁后炉缸内残留渣铁量等。
59、什么叫液泛现象？答：在气、液、固三相做逆流运动中，上升气体遇到阻力过大，将下降的液滴支托住，进而将它搅带走的现象称做液泛现象。在高炉的滴落带内也是有固体的焦炭，液体的渣铁与上升的煤气做逆流运动，如果煤气将下落的液滴吹起带着一起上升，就形成了液泛。研究表明液泛的发生与液体流量、煤气流量与流速、液体和气体的密度和黏度等有关。将上述诸因素归纳为液泛因子和流量比两组无因次数群来判定产生液泛的条件。应用数学上的回归方法归纳图上生产高炉的数据得出不产生液泛的条件是（f·r）·（ f qx-X-CoC ·f)=10-3产生液泛时的风量是高炉的极限风量。近20余年来在试验高炉和高炉模拟装置上做了大量研究，结果表明，高炉上不会产生典型的液泛，因为焦炭的密度远低于炉渣的密度。但是会有部分炉渣被上升煤气托住而滞留在滴落带的焦柱中，出现所谓亚液泛现象。防止这种现象出现的措施是增大焦炭的空隙度，降低炉渣的数量和黏度，降低煤气的数量和流速等。
60、高炉操作的任务是什么？  答：高炉操作的任务是在已有原燃料和设备等物质条件的基础上，灵活运用一切操作手段，调整好炉内煤气流与炉料的相对运动，使炉料和煤气流分布合理，在保证高炉顺行的同时，加快炉料的加热、还原、熔化、造渣、脱硫、渗碳等过程，充分利用能量，获得合格生铁，达到高产、优质、低耗、长寿、高效益的最佳冶炼效果。实践证明，虽然原燃料及技术装备水平是主要的，但是，在相似的原燃料和技术装备的条件下，由于技术操作水平的差异，冶炼效果也会相差很大，所以不断提高操作水平、充分发挥现有条件的潜力，是高炉工作者的一项经常性的重要任务。
61、通过什么方法实现高炉操作的任务？答：一是掌握高炉冶炼的基本规律，选择合理的操作制度。二是运用各种手段对炉况的进程进行正确的判断与调节，保持炉况顺行。实践证明，选择合理操作制度是高炉操作的基本任务只有选择好合理的操作制度之后，才能充分发挥各种调节手段的作用。  
62、高炉有哪几种基本操作制度？根据什么选择合理的操作制度？答：高炉有四大基本操作制度：（1）热制度，即炉缸应具有的温度与热量水平；（2）造渣制度，即根据原料条件，产品的品种质量及冶炼对炉渣性能的要求，选择合适的炉渣成分（重点是碱度）及软熔带结构和软熔造渣过程；（3）送风制度，即在一定冶炼条件下选择适宜的鼓风参数；（4）装料制度，即对装料顺序、料批大小和料线高低的合理规定。高炉的强化程度、冶炼的生铁品种、原燃料质量、高炉炉型及设备状况等是选定各种合理操作制度的根据。
63、什么叫炉况判断？通过哪些手段判断炉况？答：高炉顺行是达到高产、优质、低耗、长寿、高效益的必要条件。为此不是选择好了操作制度就能一劳永逸的。在实际生产中原燃料的物理性能、化学成分经常会产生波动，气候条件的不断变化，入炉料的称量可能发生误差，操作失误与设备故障也不可能完全杜绝，这些都会影响炉内热状态和顺行。炉况判断就是判断这种影响的程度及顺行的趋向，即炉况是向凉还是向热，是否会影响顺行，它们的影响程度如何等等。判断炉况的手段基本是两种，一是直接观察，如看入炉原料外貌，看出铁、出渣、风口情况；二是利用高炉数以千、百计的检测点上测得的信息在仪表或计算机上显示重要数据或曲线，例如风量、风温、风压等鼓风参数，各部位的温度、静压力、料线变化、透气性指数变化，风口前理论燃烧温度、炉热指数、炉顶煤气CO2曲线、测温曲线等。在现代高炉上还装备有各种预测、控制模型和专家系统，及时给高炉操作者以炉况预报和操作建议，操作者必须结合多种手段，综合分析，正确判断炉况。
64、调节炉况的手段与原则是什么？答：调节炉况的目的是控制其波动，保持合理的热制度与顺行。选择调节手段应根据对炉况影响的大小和经济效果排列，将对炉况影响小、经济效果好的排在前面，对炉况影响大，经济损失较大的排在后面。它们的顺序是：喷吹燃料、风温（湿度）、风量、装料制度、焦炭负荷、净焦等。调节炉况的原则，一是要尽早知道炉况波动的性质与幅度，以便对症下药；二是要早动少动，力争稳定多因素，调剂一个影响小的因素；三是要了解各种调剂手段集中发挥作用所需的时间，如喷吹煤粉，改变喷吹量需经3~4h才能集中发挥作用（这是因为刚开始增加喷煤量时，有一个降低理论燃烧温度的过程，只有到因增加煤气量，逐步增加单位生铁的煤气而蓄积热量后才有提高炉温的作用），调节风温（湿度）、风量要快一些，一般为1.5~2h，改变装料制度至少要装完炉内整个固体料段的时间，而减轻焦炭负荷与加净焦对料柱透气性的影响，随焦炭加入量的增加而增加，但对热制度的反映则属一个冶炼周期；四是当炉况波动大而发现晚时，要正确采取多种手段同时进行调节，以迅速控制波动的发展。在采用多种手段时，应注意不要激化煤气量与透气性这一对矛盾，例如严重炉凉时，除增加喷煤、提高风温外，还要减风、减负荷。即不能单靠增加喷煤、提高风温等增加炉缸煤气体积的方法提高炉温，还必须减少渣铁熔化量和单位时间煤气体积及减负荷改善透气性，起到既提高炉温又不激化煤气量与透气性的矛盾，以保持高炉顺行。
65、什么是热制度？表示热制度的指标是什么？答：热制度是指在工艺操作制度上控制高炉内热状态的方法的总称。热状态是用热量是否充沛、炉温是否稳定来衡量，即是否有足够的热量以满足冶炼过程加热炉料和各种物理化学反应，渣铁的熔化和过热到要求的温度。高炉生产操作者特别重视炉缸的热状态，因为决定高炉热量需求和燃料比的是高炉下部，所以常用说明炉缸热状态的一些参数作为热制度的指标。传统的表示热制度的指标是两个。一个是铁水温度，正常生产是在1350~1550℃之间波动，一般为1450℃左右，俗称“物理热”。另一个指标是生铁含硅量，因硅全部是直接还原，炉缸热量越充足，越有利于硅的还原，生铁中含硅量就高，所以生铁含硅量的高低，在一定条件下可以表示炉缸热量的高低，俗称“化学热”。在工厂无直接测量铁水温度的仪器时，生铁含硅量成为表示热制度的常用指标。在现代冶炼条件下炼钢铁的含Si量应控制在0.3~0.5%，铁水温度不低于1450℃（中小高炉）) 1450℃（大高炉）。在现代高炉上（包括(--3( 级高炉)都装备有计算机，并配以成熟的数学模型、甚至专家系统，在热制度的指标温度和热量两个方面，采用燃烧带的理论燃烧温度（t理）和燃烧带以外的焦炭被加热达到的温度（也称炉热指数），表示温度状况，采用临界热贮量（△Q临）表示热量状况。一般T理控制在2050~2300℃，而炉热指数应达到(0.7~0.75)t理，△Q临应在630kj/kg（生铁）以上。
66、影响热制度的因素有哪些？答：影响热制度的因素实际上就是影响炉缸热状态的因素。炉缸热状态是由高温和热量两个重要因素合在一起的高温热量来表达的：单有高温而没有足够的热量，高温是维持不住的，单有热量而没有足够高的温度就无法保证高温反应的进行（例如Si的还原、炉渣脱硫等），也不能将渣铁过热到所要求的温度。高温是由燃料在风口燃烧带内热风流股中燃烧达到的，t理是它理论上最高温度水平；而热量是由燃料在燃烧过程中放出的热量来保证；而加热焦炭（达到所要求的温度(0.7~0.75)t理）和过热渣铁（温度到t渣=1550℃左右及t铁水=1450~1500℃）），还需要有良好的热交换，将高温煤气热量传给焦炭和渣铁。因此影响炉缸热制度的因素有：（1）影响高温（t理）方面的因素，如风温、富氧、喷吹燃料，鼓风湿度等；（2）影响热量消耗方面的因素，如原料的品位和冶金性能，炉内间接还原发展程度等；（3）影响炉内热交换的因素，例如煤气流和炉料分布与接触情况，传热速率和热流比W料/W气（水当量比）等；（4）日常生产中设备和操作管理因素。如冷却器是否漏水，装料设备工作是否正常，称量是否准确，操作是否精心等。由于燃料消耗既影响高温程度，又影响热量供应，所以生产上常将影响燃料比（或焦比）的因素与高炉热状态的关系联系起来分析。
67、生产中如何控制好炉缸热状态？  答：炉缸热状态是高炉冶炼各种操作制度的综合结果，生产者根据具体的冶炼条件选择与之相适应的焦炭负荷，辅以相应的装料制度，送风制度，造渣制度来维持最佳热状态。日常生产中因某些操作参数变化而影响热状态，影响程度轻时采用喷吹量、风温、风量的增减来微调；必要时则调负荷；而严重炉凉时，还要往炉内加空焦（带焦炭自身造渣所需要的熔剂）或净焦（不带熔剂）。一般调节的顺序是：富氧—喷吹量—风温—风量—装料制度—变动负荷—加空焦或净焦。
68、高炉炼铁对选择造渣制度有什么要求？ 答：选择造渣制度主要取决于原料条件和冶炼铁种，应尽量满足以下要求。（1）在选择炉料结构时，应考虑让初渣生成较晚，软熔的温度区间较窄，这对炉料透气性有利，初渣中FeO含量也少。（2）炉渣在炉缸正常温度下应有良好的流动性，1400℃时黏度小于1.0Pa·s，1500℃时0.2~0.3 Pa·s，黏度转折点不大于1300~1250℃。（3）炉渣应具有较大的脱硫能力，L硫应在30以上。（4）当冶炼不同铁种时，炉渣应根据铁种的需要促进有益元素的还原，阻止有害元素进入生铁。（5）当炉渣成分或温度发生波动（温度波动±25℃，碱度波动0.5）时，能够保持比较稳定的物理性能。（6）炉渣中的MgO含量有利于降低炉渣的黏度和脱硫。在Al2O3不高时，其含量应在7-10％，在Al2O3高时含量可提高到12％。
69、怎样利用不同炉渣的性能满足生产需要？答：通常是利用改变炉渣成分包括碱度来满足生产中的下列需要：（1）因炉渣碱度过高而炉缸产生堆积时，可用比正常碱度低的酸性渣去清洗。若高炉下部有黏结物或炉缸堆积严重时，可以加入萤石，以降低炉渣黏度和熔化温度，清洗下部黏结物。（2）根据不同铁种的需要利用炉渣成分促进或抑制硅、锰还原。当冶炼硅铁、铸造铁时，需要促进硅的还原，应选择较低的炉渣碱度；但冶炼炼钢铁时，既要控制硅的还原，又要较高的铁水温度，因此，宜选择较高的炉渣碱度。若冶炼锰铁，因MnO易形成MnSiO3转入炉渣，而从MnSiO3中还原锰比由MnO还原锰困难，并要多消耗热量，如提高渣碱度用CaO置换渣中MnO，对锰还原有利，还可降低热量消耗。（3）利用炉渣成分脱除有害杂质。当矿石含碱金属（钾、钠）较高时，为了减少碱金属在炉内循环富集的危害，需要选用熔化温度较低的酸性炉渣。相反，若炉料含硫较高时，需提高炉渣碱度，以利脱硫。如果单纯增加CaO来提高炉渣碱度，虽然CaO与硫的结合力提高了，可是炉渣黏度增加、铁中硫的扩散速度降低，不仅不能很好地脱硫，还会影响高炉顺行；特别是当渣中MgO含量低时，增加CaO含量对黏度等炉渣性能影响更大。因此，应适当增加渣中MgO含量，提高三元碱度，以增加脱硫能力  
70、什么叫送风制度？它有何重要性？ 答：送风制度是指在一定的冶炼条件下选定合适的鼓风参数和风口进风状态，以形成一定深度的回旋区，达到原始煤气分布合理、炉缸圆周工作均匀活跃、热量充足。送风制度稳定是煤气流稳定的前提，是保证高炉稳定顺行、高产、优质、低耗的重要条件，由于炉缸燃烧带在高炉炼铁中的重要性决定了选择合理送风制度的重要作用。送风制度包括风量、风温、风压、风中含氧、湿分、喷吹燃料以及风口直径、风口倾斜角度和风口伸入炉内长度等参数，由此确定两个重要参数：风速和鼓风动能。根据炉况变化对上述各种参数进行的调节常被称作下部调节。 
71、怎样正确选择风速和鼓风动能？答：生产实践表明，不同高炉有其与冶炼条件和炉缸直径或炉容相对应的合适风速和鼓风动能。过小的风速和鼓风动能会造成炉缸不活跃，初始煤气分布偏向边缘；而过大的风速和鼓风动能易形成顺时针（向风口下方）方向湘涡流，造成风口下方堆积（风口下方黑色死角）而使风口下端烧坏。如何选择合适的风速和鼓风动能呢？（1）用经验式估算。许多高炉工作者对风速和鼓风动能与高炉炉容和炉缸直径的关系做了研究，得出不同的经验式和图表。（2）控制好合适的回旋区或燃烧带。每座操作高炉都有与其炉缸直径和冶炼条件相对应的回旋区深度，以保持炉缸圆周上和径向上煤气流和温度分布合理。现在常采用回旋区环圈面积与炉缸面积的比值: 来判断回旋区深度的适宜性。（3）充分考虑风速、鼓风动能与冶炼强度、原燃料质量、鼓风富氧、喷吹燃料等的关系，调整生产中的鼓风动能达到适宜范围。总的调整原则是：凡是遇减少煤气体积、改善透气性和增加煤气扩散能力的因素就需提高风速和鼓风动能；相反则需降低风速和鼓风动能。
72、冶炼强度与鼓风动能的关系是什么？答：生产实践证明，在相似的冶炼条件下，鼓风动能随冶炼强度的提高而降低，并形成双曲线关系。这是因为随冶炼强度的提高，风量增加，风口前煤气量加大，回旋区扩大为维持适宜的回旋区长度以保持合理的煤气流分布，并应扩大风口，降低风速和鼓风动能。
73、入炉原料质量与鼓风动能的关系是什么？答：评价原料质量好坏的内容很多，经常使用的主要评价指标之一有矿石含铁量、含粉率（小于5mm）和高温冶金性能等，这些指标都对料柱透气性有很大影响。长期生产实践证明，原料含铁量高、渣量少、粒度均匀、含粉率低，高温冶金性能好能适应较大的风速与鼓风动能。而且相比之下，含粉率高的不利影响更为明显，这是因含铁量低时需增加单位生铁的焦炭消耗量，焦炭的透气性好，可以减轻含铁量低渣量大对炉料透气性的不利影响。
74、喷吹燃料与鼓风动能的关系是什么？答：高炉喷吹燃料代替部分焦炭，必然增加焦炭负荷，料柱内矿石量增加，焦炭量减少料柱透气性越差，加上部分喷吹燃料在直吹管内就燃烧，增大了风口出口处的混合气体量（部分燃料燃烧形成的煤气与鼓风的混合气体），而且喷吹燃料的挥发分高，燃烧形成的煤气量也大，所以，在其他条件相似时，喷吹量在100kg左右时的风速、鼓风动能都应比不喷吹燃料时低一些。近年来随着精料技术的进步和大喷煤量（180~200kg/t 生铁）的实现，出现了相反的现象，即大喷煤量条件下边缘气流发展了，中心打不开，需要用中心加焦、缩小风口以增大风速等手段来发展中心。因此，喷煤量大时，风速和鼓风动能的变化应根据实际情况决定。  
75、富氧鼓风与鼓风动能的关系是什么？答：高炉采用富氧鼓风时，由于风中含氧量提高，同等冶炼强度所需要的空气体积减少（主要是氮气减少），使生成的煤气量也减少，所以，要求富氧时的风速、鼓风动能比不富氧时高一些。
76、冶炼不同铁种与鼓风动能的关系是什么？答：同一高炉在相似条件下，由于冶炼不同铁种，单位生铁所生成的煤气量是不同的，所以与之相适应的风速和鼓风动能也不同。如冶炼铸造铁比冶炼炼钢铁的燃料比高，煤气量多，炉缸热度高。因此，冶炼铸造铁时的风速和鼓风动能应低于冶炼炼钢铁。
77、风口长短与鼓风动能的关系是什么？答：所谓风口长短，是指风口伸入炉缸内部的长短。伸入炉缸内较长的风口，易使风口前的回旋区向炉缸中心推移，等于相对缩小炉缸直径，所以它比伸入炉缸内短的风口的风速和鼓风动能应小一些。一般长风口适用于低冶炼强度或炉墙侵蚀严重、边缘煤气容易发展的高炉。  
78、风口数目与鼓风动能的关系是什么？答：在高炉容积、炉缸直径相似的情况下，一般是风口数目越多，鼓风动能越低，但风速越高。从鼓风动能的计算公式可知，当冶炼强度一定时，风量也一定，则风口数目越多，鼓风动能（E）必然降低。
79、合适的鼓风动能的波幅是多少？答：一定条件下合适的鼓风动能不是一个定值，因鼓风动能与风量是三次方的关系，微小的风量波动就会造成较大的鼓风动能波动。允许的正常波动范围，随高炉容积大小而变，一般波幅在20%左右，1000m3 以上的高炉动能波幅约为10kj/s，而且这个允许波幅的大小与原料质量等影响炉料透气性的因素有关，原料含铁量低、含粉末率高、透气性差时，容易破坏顺行，允许鼓风动能的波幅小，相反，炉料透气性好时，允许鼓风动能波幅大些，有时高达2000kg.m/s。  
80、怎样确定风口直径的大小？答：选择合适鼓风动能的目的就是为了确定风口直径的大小。如前所述鼓风动能与9个因素有关，而其中的固定因素（炉型、炉缸直径、风口数目等）对鼓风动能的影响也是固定的；在变动因素中，对鼓风动能，也是对风口直径影响最直接的是冶炼强度、鼓风压力、风温等送风参数。上题还讲到合适的鼓风动能有一个允许的波幅，为了不因少量风量变动就调整风口直径，在计算风口直径时，以选择其上限为宜。  
81、风口前理论燃烧温度在高炉冶炼中有什么作用？如何确定理论燃烧温度？答：高炉的热量几乎全部来自风口前燃料燃烧和鼓风带入的物理热，风口前燃烧带热状态的主要标志就是理论燃烧温度。它的高低不仅决定了炉缸的热状态，而且由于它决定煤气温度，因而也对炉料传热、还原、造渣、脱硫以及铁水温度、化学成分等产生重大影响。在喷吹燃料的情况下，理论燃烧温度低于界限值后，还会使燃料的置换比下降，燃料消耗升高，甚至使炉况恶化。所以，风口前理论燃烧温度是炉缸热状态的一个重要指标。理论燃烧温度可通过计算，也可用经验公式求得。各厂的经验公式都是在其具体生产条件下通过长期资料积累和归纳得出的，它们适用于各厂自己的条件，在应用时要注意生产条件的差别，尤其我国的生产条件与国外差别较大，直接应用会出现较大的误差。
82、为什么要求圆周进风均匀？ 答：炉缸工作良好，不仅要求煤气流径向分布合理，也要求圆周气流分布均匀。长时间圆周工作不均匀会出现炉型部分侵蚀，破坏正常的工作剖面。影响圆周工作不均匀的原因主要是风口进风不匀，如首钢3号高炉1970~1972年之间，铁口上方风口长期堵塞，此风口上方的炉墙就结厚。另外，不均匀喷吹燃料，也会影响圆周工作。如首钢试验高炉有4个风口，其中两个风口喷煤粉，另两个不喷，不喷煤的风口由于风口前理论燃烧温度高，经测定炉腹平面的焦炭分别达到1655℃、1680℃；而喷煤的风口，理论燃烧温度低一些，同一炉腹平面的焦炭温度只有1420℃、1250℃。这种圆周工作的不均匀必然导致上部矿石预还原程度不均匀，从而破坏炉缸工作的均匀与稳定。现在，一般操作稳定顺行，生产指标好的高炉，各风口前理论燃烧温度相差不大于50℃。
83、送风制度主要参数在日常操作中的调节内容有哪些？答：送风制度主要参数的调节是在炉况出现波动，特别是炉缸工作出现波动时进行的。调节的目的是尽快恢复炉况顺行、稳定，并维持炉缸工作均匀，热量充沛，初始煤气分布合理。（1）风量。在日常生产时，高炉应使用高炉料柱透气性和炉况顺行允许的最大风量操作，即全风量操作。这样既保持高产，也充分发挥风机的动力，消除留有调节余地的放风操作。风量调节应在炉况不顺或料速过快会造成炉凉时采用，必须减风时可一次减到需要水平，在未出渣铁前减风应密切注意风口状况避免灌渣。在恢复风量时，不能过猛，一次控制在30~50m3，间隔时间控制在20~30min。（2）风温。热风带入炉缸的高温热量是高炉的重要热源（收入可达总热量的30%左右），也是降低燃料比的重要手段，高炉生产应尽量采用高风温操作，充分发挥高风温对炉况的有利作用，也充分发挥热风炉的能力，要消除热风温度保留50~100℃作为调节手段的现象。生产中要尽量采用喷吹燃料和鼓风湿度来调节炉缸热状态的波动。在必须降风温时，应一次减到需要水平，恢复时要根据炉况接受程度逐步提到正常水平，一般速度在50℃/h，切忌大起大落。（3）风压。风压反映着炉内煤气量与料柱透气性适应的状况，风压波动是炉况波动的前兆，现在生产中广泛采用透气性指数来反映炉内状况。由于它的敏感性，有利于操作者进行判断，做出及时调节。生产中会出现由高压转常压操作的情况，这不仅给高炉带来产量和焦比的损失，而且还影响炉顶余压发电机组的正常工作。这种情况的出现有炉内的原因，例如处理悬料等，但更多的是炉前操作和设备事故，所以加强炉内外精心操作和设备的科学管理，消除隐患，是减少高压改常压操作的重要措施。（4）鼓风湿度。在不喷吹燃料的全焦冶炼时，加湿鼓风对高炉生产是有利的，而且还是调节炉况的好措施，它既可消除昼夜和四季大气湿度波动对炉况波动的影响，还可保证风温用在最高水平。利用湿分在燃烧带分解耗热，用加减蒸汽的办法来稳定炉缸热状态，而且分解出来的O2还可起到调节风量（1m3风加10g湿分约相当于加风3%）的作用,则可以扩大燃烧带。但是综合鼓风发展后，加湿鼓风的作用被综合鼓风取代，在大喷煤时不但取消加湿，还要脱湿。（5）喷吹煤粉。它不仅置换了焦炭，降低了高炉焦比和生铁成本，而且成为炉况调节的重要手段，即将过去常用的风温、湿分调节改为喷煤量的调节。在采用喷煤量调节时应注意几点：一是要早发现、早调节；二是调节量不宜过大，一般为0.5~1.0t/ h，最大控制在2 t/ h；三是喷煤有热滞后现象，它没有风温和湿分见效快，一般滞后2~4h所以要正确分析炉温趋势，做到早调而且调节量准确。（6）富氧。在我国富氧首先是作为保证喷煤量的措施，其次是提高冶炼强度以提高产量。目前还很少有高炉专用制氧设备来保证高炉用氧，大部分是利用炼钢的余氧，因此要常用富氧量来调节尚有困难。一般是在喷煤量大变动时，用氧量才作调整，而且是先减氧后减煤，先停氧后停煤。（7）风口面积和长度。风口面积和风口直径是在适宜的鼓风动能确定后再通过计算确定风口面积和直径。一般面积确定后就不宜经常变动。在有计划地改变操作条件，例如换大风机，大幅度提高喷煤量等应相应改变风口面积。在处理事故或炉况长期失常时也动风口面积，例如早期出现炉缸中心堆积时就可缩小风口，经常采用风口加砖套的办法来缩小风口，或临时堵风口缩小风口面积，目的是将煤气引向中心，提高炉缸中心区温度。在炉况改善后，捅去砖套或堵风口的泥。为活跃炉缸和保护风口上方的炉墙也可采用长风口操作，一般风口长度在中小高炉上是240~260mm，在大高炉上是380~400mm，有时更长一些，例如宝钢的风口长度达650~700mm。为提高炉缸温度，现在很多厂使用斜风口，其角度控制在5°左右，而中小高炉有时增大到7- 9°。  
84、什么叫装料制度？什么叫上部调节？  答：装料制度是炉料装入炉内方式的总称或是对炉料装入炉内方式的有关规定。通过选择装料制度，用改变炉料在炉喉的分布达到煤气流分布合理，实现改善煤气热能和化学能的利用性能以及炉况顺行状况的调节方法称为上部调节。可供高炉操作者选择的装料制度的内容有：批重、装料顺序、料线、装料装置的布料功能变动（例如双钟炉顶的布料器工作制度，变径炉喉活动板工作制度；无钟炉顶的布料溜槽工作制度）等。
85、什么叫料线？料线高低对布料有何影响？答：在我国料钟式高炉，以大钟最大行程的大钟下沿为零点，无料钟式高炉，以溜槽垂直位置下端为零点，也有用距下端0.5~0.9作为料线零点，从零点到炉内料面的距离叫做料线。高炉生产时要选定一个加料的料线高度，一般中小高炉的料线在1.2~1.5m，大高炉的在1.5~2.0m。料线的高低，可以改变炉料堆尖位置与炉墙的距离，料线在炉料与炉喉碰撞点（面）以上时，提高料线，炉料堆尖逐步离开炉墙；在碰撞点（面）以下时，提高料线会得到相反的效果。一般选用料线在碰撞点（面）以上，并保证加完一批料后仍有0.5m以上的余量，以免影响大钟或溜槽的动作，损坏设备。碰撞点（面）以下的料线在生产中一般不使用，因为炉料经碰撞点反弹后，形成的料面和堆尖，缺少规律性，只有在开炉装料和赶料线时才用来判断装料的深度。
86、什么叫批重？批重对布料有何影响？怎样选定合理的批重？答：装入炉内一批料的质量称为批重，一批料中矿石部分的质量称为矿石批重，焦炭部分的质量称为焦炭批重，知道其中之一的批重和负荷就可算出另一种的批重，生产中常说的批重大小是指矿石批重。研究表明每座高炉有一个临界批重，当矿石批重大于临界值时，随批重的增加而加重中心，过大则炉料分布趋向均匀，且出现中心和边缘都加重的现象。当批重小于临界值时，矿石布不到中心，随批重增加而加重边缘。在一定冶炼条件下，每座高炉有个合适的矿石批重，在选定时可参考同类操作得好的高炉的资料，也可参考一些研究者的建议或经验式计算。在选定合适的批重时，要考虑原燃料条件、冶炼强度和喷吹燃料以及两次上料间炉顶温度上升速率与波幅等因素。近年来精料得到落实，铁分增高、粉末减少，料柱的透气性改善，批重得到扩大，取得很好的效果。随着冶炼强度的提高，风量增加，中心气流增大，要适当扩大批重以抑制中心气流。在喷吹煤粉数量不大，风口前燃烧率高时，鼓风动能有所增加，炉缸中心温度提高，有条件加大批重以加重中心的负荷，但是喷吹量大于150kg/t，特别是200kg/t以上时，未燃煤粉数量增多，中心气流受到抑制，这时不但不能增加中心的矿石量，相反还要用中心加焦的技术来打开中心。因此上部调节应密切注意煤气流变化而采取相应措施维持煤气流分布。
87、双钟式高炉有哪几种装料方法？它们对布料有何影响？答：钟式高炉上的装料方法按炉料入炉顺序可分为：正装，在一批料中将矿石装在前面；倒装，将焦炭装在前面。在一批料中前后都有焦炭的叫半倒装；在一批料中矿石和焦炭只开一次大钟，同时装入炉内的叫同装；矿石和焦炭分开两次入炉的叫分装。将两批料的矿石和焦炭分别加在一起，一次入炉的叫双装。由于焦炭的透气性比矿石的好得多，先矿后焦的正装装料法，使边缘堆放的矿石多些，增加了煤气上升的阻力，使边缘煤气流量减少些，叫做加重边缘。相反，先焦后矿的倒装法，边缘堆放的焦炭多些，可改善边缘透气性，使边缘煤气流增加，叫做发展边缘。按炉料装入顺序、五种装料方法对加重边缘的程度由重到轻排列如下：正同装（矿矿焦焦↓）、正分装（矿矿↓焦焦↓）、半倒装（焦矿矿焦↓）、倒分装（焦焦↓矿矿↓）、倒同装（焦焦矿矿↓）。另外，双装法是为了集中加矿焦，以便能加厚料层处理管道行程，表示方法是矿矿矿矿↓焦焦焦焦 ↓。实际生产中往往不是只用一种装料方法，而是m正装加上n个倒装或半倒装的几种装料方法的合理组合，用m/(m+n+…)的比值表示装料方法加重边缘的程度，结合实际调剂组合比例，以达到边缘与中心煤气流分布合理的目的。为使圆周布料均匀，采用六站旋转式布料器的高炉，要求）m/(m+n+…)的比值大于3，尽量避免出现6的简单倍数。应当说明的是上述装料顺序对布料的作用是在堆尖接近炉墙、矿石堆角大于焦炭堆角的情况下才能达到的，如果因粒度组成等原因造成在炉内矿石堆角与焦炭的堆角相等，则装料顺序将对布料不起作用；而如果矿石堆角小于焦炭堆角时，则会出现反常现象，即正装疏松边缘，加重中心；倒装加重边缘，疏松中心。
88、无料钟布料有何特点？答：无料钟装置是一种区别于传统双钟的新型的布料装置，它取消了传统的大小料钟机构，从而克服了钟式炉顶的缺点，它采用可任意改变倾角的旋转溜槽完成布料任务。旋转溜槽的倾角，转速和转角都可以调节，因此可构成各种布料方式。在上一批料的过程中，如果溜槽倾角固定不变，则为单环布料；一边上料一边改变倾角，则形成多环螺旋布料；溜槽固定不动，则成定点布料；溜槽倾角不变在圆周方向的一定弧线上来回移动，则成扇形布料，一般上一批料，溜槽旋转8~9圈，从生产实践中总结出有以下操作特点：（1）布料平台。钟式布料堆尖靠近炉墙，中心的漏斗较深，料面不稳定；无钟布料通过溜槽进行多环布料，易形成由焦炭组成的平台，料面由平台和漏斗组成，通过平台形式调整中心焦炭和矿石量，漏斗内用少量的焦炭稳定中心气流。适宜的平台由实践决定。（2）粒度分布。钟式布料小粒度随堆尖的位置较多地集中在边缘，大粒度滚向中心；无钟布料采用多环布料，小粒度分布在较宽的范围。（3）矿焦比。钟式布料时由于所谓矿焦层间产生的边界效应，即矿石把焦炭推挤向中心形成焦炭与矿石的混料区，使矿焦比发生变化；无钟布料时料流小而面宽，布料时间长，矿石对焦炭的推挤作用小，焦炭料面被改动的程度轻，平台范围内的矿焦比稳定，层状比较清晰，有利于稳定气流分布。（4）利用矿角、焦角及角度差调节和控制气流分布，一般αơ =αc+(2~4°),首钢的经验是: αơ =αc同时同值增大，边缘和中心同时加重，而αơ =αc同时同值减小，则边缘和中心都减轻；αơ 单独增大，加重边缘，减轻中心；αc单独增大，加重中心作用大，控制中心气流很敏感，而αc减小时，则中心发展；炉况失常需要发展边缘和中心，保持煤气两条通路时，可采用两个αc，将焦炭一半布到边缘，另一半布到中心，而αơ 不动。总之无料钟布料，在溜槽的有效角度调节区内，可以把炉料布到炉喉截面的任何一个位置上，是一种多变、灵活、反应快的布料装置。
89、什么叫炉料分布中的界面效应？答：不同的炉料装入炉内，在两料料面接触的边界上相互作用造成混料和料面变形的现象叫界面效应。因为这种界面效应大都是在矿石装到焦炭层料面时发生的，有人称它为矿石对焦炭的推移作用，也有人称它为焦炭层的崩塌现象。在钟式布料和使用导料板布料时，这种现象严重，而用无钟布料形成焦炭平台时，几乎不发生这种现象，但在无钟布料中仅用单环布料将堆尖布在靠近炉墙时，这种现象依然发生。所以无钟炉顶应采用多环布料，建成稳定的焦炭平台。两种粒度组成不同的炉料装入炉内，在界面上互相渗透、混合是不可避免的，一般焦炭层中混入的矿石体积约为*,-。焦炭与矿石的粒度差别越大，渗混层所占比例越大。渗混层由于小颗粒渗入大颗粒，空隙度变小，透气性变差，煤气通过时的阻力损失增大（在实验室模拟试验测得的渗混层阻力损失占每层料总阻力损失的9~26％），对高炉强化不利。因此要整粒，尽量缩小炉料间粒度差别，特别要将粉末筛尽。矿石对焦炭的推挤作用会使料层中的矿僬比发生变化，根据测定，一般被推挤的焦炭量占每层焦炭总量的4~16％。在特定的条件下（焦炭粒度与矿石粒度差别太大，矿石粉末太多时）也会出现后装入的矿石把先装入的矿石冲击而推挤向中心。这种现象应该尽量避免，因为它会造成中心气流不足和炉缸死料柱温度不足，给生产带来不利影响。
