Repository: iCodingMax/Steel-Industry-Agent

# Industrial Agent Platform 工业智能体平台

钢铁行业工序级融合智能问答系统，集成 **RAG 工艺知识问答**、**ChatBI 智能问数**、**MCP 工具调用**、**Skill 技能执行** 四大能力，提供统一对话入口，自动识别用户意图并路由分发，支持纯知识查询、纯数据查询、知识+数据融合分析、工具调用、技能执行五种模式。

## 核心特性

- **融合推理**：单对话框同时支持工艺知识查询、生产数据查询、工具调用与技能执行，三级意图识别（关键词预判 + 工具相似度匹配 + LLM 深度分类）自动路由分发
- **RAG 知识问答**：多格式文档解析（PDF/Word/TXT/Markdown）、智能切片、向量检索、重排 Rerank、知识引用溯源
- **ChatBI 智能问数**：NL2Metrics 指标语义匹配 + NL2SQL 兜底，自动生成 SQL 并执行查询，支持表格/图表可视化
- **MCP 工具调用**：基于 MCP（Model Context Protocol）协议，SSE 长连接动态发现工具、构造参数、执行调用（如高德地图、天气服务等外部服务）
- **Skill 技能执行**：本地技能脚本包（ZIP 格式上传），支持特定领域任务执行（如高炉炉况诊断、转炉炼钢分析等）
- **全链路溯源**：文档引用溯源、SQL 执行溯源、思考过程展示、工具调用记录
- **SSE 流式响应**：知识问答与数据分析并行执行，实时流式输出，思考过程实时展示

File: backend/storage/documents/d59da472889c4c14a67f676a73bd13a1_高炉炼铁原理与工艺知识问答Q&A.txt (part 2 of 3)
高炉炼铁原理与工艺知识问答Q&A
90、矿石性质对炉料在炉内的分布有何影响？答：矿石影响布料的因素主要是堆密度、粒度等对堆角与滚动性的影响。天然矿石堆密度大、滚动性差、堆角大，相对地在炉内边缘堆得多；烧结矿疏松多孔，堆密度小，同等重量的体积大，炉内分布面宽，相对地减少了边缘堆积量；球团矿虽然密度比烧结矿大些，但形状整齐呈球形，堆角小易滚到中心。按加重边缘由重到轻排列，其顺序是：天然矿——烧结矿——球团矿。另外，石灰石之类的熔剂，应尽量布放到中心，防止边缘生成高黏度初渣，使炉墙结厚。特别要重视矿石粒度对堆角变化的影响，一般焦炭在炉内的堆角略小于大块矿石的堆角，而接近于小块矿石的堆角。同样是正装，小块矿换成大块矿时，边缘的矿/焦比变化不大，但中心的矿/焦比却变化很大，小块矿时的矿僬比只有原来大块矿时的’)*。在生产中如果冶炼条件没有变动，而出现煤气流大的变化，就应查证是否是粒度组成变化而引起的。
91、煤气流分布、煤气能量利用与高炉顺行之间有什么关系？ ¬答：炉内煤气流的分布状况直接影响煤气能量的利用与高炉顺行。由于上升气流具有一定的压力和流速，对下降炉料构成阻力，影响下料。为了使煤气的化学能和热能得到充分利用，希望煤气流与炉料尽可能均匀地接触，但这样的接触方法对下降炉料却产生最大的阻力，不利于高炉顺行。从高炉顺行的角度来说，希望煤气流有明显的两股通道，即有较为发展的边缘气流和中心气流，边缘气流可减少炉料与炉墙之间的摩擦力，中心气流消除中心死区，可减少料块之间的摩擦阻力，但煤气流的这种分布对煤气能量利用很不利。可见，高炉顺行与煤气能量利用之间有一定的矛盾，合理的煤气分布就是采用适当的送风制度和装料方法控制好炉内两股煤气流的发展程度，在保证顺行的基础上，达到煤气能量利用最好和燃料消耗最低的目的。
92、什么叫炉顶二氧化碳曲线？为什么可以用它来判断炉内煤气流的分布状况？  答：炉顶CO2曲线，就是定期（一般是每班1~2次）从炉喉下面的周边4个互成90°的方向（或两个互成180°的方向）上取出径向各点（一般取5个点）的煤气进行CO2含量（体积分数）分析，以取样部位直径为横坐标，煤气中CO2含量为纵坐标画出的曲线。它反映炉喉各点CO2含量的高低，可用来判断炉内煤气流分布状况。因为煤气中CO2的高低反映了煤气与矿石之间接触是否良好，间接还原反应是否进行得充分。所以，煤气中CO2的高低也反映了炉内矿石的分布状况。矿石集中的部位CO2高，矿石较少的部位CO2低。而矿石是影响炉内透气性的主要因素，矿石集中的部位透气性差，此处煤气流必然较少，矿石较少的部位透气性好，此处煤气流必然会大些，因此，可以用炉顶CO2曲线来判断炉内煤气流的分布状况。另一方面，因为煤气是炉内传热介质，所以煤气流的分布也反映温度分布，煤气流大的地方温度高，煤气流小的地方温度低。
93、如何根据CO2曲线来分析炉内煤气能量利用与煤气流分布？答：可根据以下几点分析：（1）中心与边缘CO2的高低，可说明中心与边缘气流的发展程度；（2）CO2曲线平均水平的高低，说明高炉内煤气能量利用得好坏；（3）4个方向CO2曲线的对称性说明炉内煤气流是否偏行；（4）CO2曲线的平均水平无提高的情况下， CO2最高点移向2、3点，也说明煤气能量利用有所改善，因为此处正对应于炉内截面积大、矿石多的地方。（5）某一方向长期出现第2点甚至扩展到第3点的CO2含量低于第1点，说明此方向炉型破损，有结厚现象。
94、什么叫炉顶煤气温度曲线？如何利用它判断炉内煤气流分布？答：炉顶煤气温度曲线是用炉顶十字测温装置测得的炉顶径向上五点煤气温度而绘制的温度曲线。一般炉顶十字测温装置安装在炉喉上方、离料面0.5~1.0m处，也有安装在料面以下的。从图上看出炉顶煤气温度曲线的外形与炉顶煤气CO2曲线相反，即煤气温度高的地方CO2值低，温度低的地方CO2值高。一般可根据中心点温度判断中心气流强弱程度；边缘点温度判断边缘气流强弱程度，并以炉顶煤气温度曲线为依据调节装料制度。用十字测温装置测定炉顶煤气温度曲线并用它来判断煤气流分布的优点在于它的连续性，和消除人为因素的干扰，传统的炉顶煤气CO2曲线是由人工每个班取1~2个样，通过奥氏分析仪分析得到取样时的煤气中CO2浓度的曲线，所以它是不连续的，取样和化验分析有很多人为因素干扰。这样根据十字测温得到炉顶温度曲线来调节装料制度既及时又较准。在使用十字测温装置时，要注意：（1）测温装置影响布料，炉料进入高炉时撞击装置，弹向测温杆的两侧，在装置形成料沟，料车装料比无钟溜槽装料严重，小高炉比大高炉严重，料沟会引发管道行程；（2）十字测温装置如果离料面距离过大时，煤气离料面后发生混合，测点所得温度是混合煤气温度，不能完全正确反映实际的煤气流分布，所以必须控制好料线，不宜长期深料线操作；（3）测温热电偶容易损坏，维修量大等。现在用红外摄像，然后数字处理转化为温度分布曲线比十字测温装置的效果更好。
95、炼钢生铁改换铸造生铁品种冶炼时操作制度应如何变化？答：由炼钢生铁改换成铸造生铁首先是热制度的大变动，热制度的变动量（一般指含硅量）根据生产任务而定（冶炼牌号），为了达到预定目标，应按生铁含硅每增加1%，需增加综合焦比 40~60kg/t。造渣制度的调整应在生铁含硫许可的情况下，尽量降低炉渣碱度，以利于硅的还原，减缓炉缸石墨炭的堆积，改善炉缸工作，促进高炉顺行。一般生铁含硅每提高1%，炉渣碱度降低0.07~0.1。送风制度的调整，因为改炼铸造生铁后炉缸热量增加，煤气体积膨胀，为保证顺行，应减少入炉风量，铸造铁的含硅量越高，减少入炉风量的幅度也越大。风口的大小，随风量减少程度而定，若减风过多，冶炼强度大幅度降低时，为了保持风口前鼓风动能与回旋区深度和冶炼强度相适应，风口面积不宜扩大，必要时可适当缩小。关于装料制度的调整，主要有两个内容：一是批重的变化，一般改炼铸造铁时应缩小矿石批重10%左右，焦炭批重变化不大。二是装料顺序不要采用过分发展边缘的装料方法，因为，为了增加生铁含硅量已减轻了焦炭负荷，自然有减轻边缘的作用，矿石批重缩小又有疏松中心的作用，这已为适应煤气体积增大保证顺行创造了条件。
96、炼钢生铁改换铸造生铁品种冶炼时如何进行变料操作？答：改炼铸造生铁的变料操作，主要是根据生铁成分与炉渣碱度的要求，变动入炉矿石、焦炭、熔剂等物料的数量与比例，总的变料原则是：“酸热结合”、搞好炉渣碱度的过渡。根据冶炼炼钢铁时含硅量的高低有两种变料操作：（1）原生铁含硅在0.6%以上时，采用一次变料法。具体方法是先加15~20批酸料，酸料的碱度要比改铁种后选定的碱度再降低0.03左右；同时配合大幅度提高生铁含硅量，除按计算减轻焦炭负荷外，在加酸性料时和后面的正常料中加入3~5批净焦。如需提高生铁含锰时；前15~20批炉料的锰矿量也要比正常需要量多30%左右。采用喷吹燃料技术的高炉改炼铸造铁时，增加含硅量所需燃料，主要应依靠焦炭，以便改善透气性，促进高炉顺行，而喷吹燃料率可基本不变。在掌握炉温上升的过渡期，改料下达炉缸前4~5h就应减轻综合负荷，其量要比正常冶炼铸造铁的综合负荷再减轻10%左右，以便炉温顺利过渡。（2）原生铁含硅量低于0.6%时，一次过渡到铸造铁，变化太大，会影响顺行与生产指标，所以改为2次以上的变料。即第一次在炼钢铁范围内将含硅量提高到0.8%左右，相应降低炉渣碱度，也是先加15~20批酸料，使炉渣碱度迅速与0.8%左右的含硅量相适应，并相应减轻焦炭负荷；一般隔两个班以后再进行第二次变料，具体方法与前面一次变料相同。
97、由铸造铁改炼炼钢铁时如何操作？答：由铸造铁改炼炼钢铁时主要是处理好炉温、碱度、风量三者的关系。首先是炉温与碱度的关系，要把渣碱度的过渡放在主要地位。降低含硅量的过程，一定要适应渣碱提高的幅度，加负荷、降低含硅量的幅度要比改炼铸造铁提高含硅量、减轻负荷时的幅度小得多，一般是分阶段进行的，按阶段要求提高综合负荷，控制下料速度，防止炉温下降过猛。第二是处理好炉温与风量的关系，由铸造铁改炼炼钢铁，炉温下降，有利于增加风量，但加风的速度要视铸造铁与炼钢铁正常时风量差值来定，差量小时加风可以快一些，很快稳定在正常风量。差量大时，说明炉缸已产生石墨堆积，要分步清理炉缸，逐渐加大风量。同时要注意在改铁种过程中，因炉温降低，负荷加重，有加重边缘的作用，一般不要在此时增加加重边缘的装料比例，密切注意炉墙温度的变化，防止因操作不当，炉内高温区急剧下移，产生炉墙结厚现象。一般是在风量稳定在正常水平之后，再根据情况调整装料，改善煤气利用。
98、冶炼铸造生铁加硅石有什么作用？答：很多研究表明，硅的还原与SiO2的自由度有很大关系。自由的SiO2易还原，当SiO2已形成炉渣，尤其是Ca SiO3含量高的高碱度炉渣形成后，硅的还原就很困难了。冶炼铸造生铁时添加硅石就是为了提高SiO2的自由度。本钢、首钢等厂的实践表明，冶炼铸造生铁时加硅石能起到改善顺行、稳定铁种、提高产量、降低消耗的作用。在渣量少，使用高碱度烧结矿冶炼铸造铁时，添加硅石的作用很明显。但是渣量大、碱度低时，加硅石的作用会减少，一般渣量在500kg/t以上时，可不必添加硅石。
99、怎样用直接观测方法判断炉况？答：直接观测判断炉况是基于生产经验的积累。虽然直观的项目少，而且观察到的现象已是炉况变化结果的反映，但在炉况波动大等特殊情况下仍有重要意义，主要的直观内容有：（1）看铁。主要看铁水温度、含硅和含硫量等。生铁含硅低时，铁水流动过程中火花矮小而多，流动性好，铁样断口为白色。随含硅量提高，火花逐渐变大而少，当含硅达到3.0%左右时就没有火花了，同时流动性变差，粘铁水沟，铁样断口由白变为深灰色，晶粒加粗。生铁含硫高时，铁水表面“油皮”多，凝固过程表面颤动，裂纹大，凝固后成凸状，并有一层黑皮，铁样断口为白色针状结晶，质脆容易折断。相反，铁水表面“油皮”少、裂纹小、凝固后成凹状，铁样质坚、断口灰色或仅边角部分有白色时生铁含硫低。高硅高硫时，铁样断口虽呈灰色，但在灰色中布满白色亮点。（2）看渣。从炉渣的流动状态与断口颜色可以判明炉缸热度、渣碱度及渣中FeO、MnO等的含量。炉热时，渣流动性好、光亮耀眼、从炉子流出时表面冒出火苗、水渣白色。炉凉时，渣流动性差、颜色发红，从炉内流出来时无火苗而有小火星、水渣变黑。渣碱度高时，用铁棍黏渣液成粒状滴下，不拉丝，渣样断口呈石头状。渣碱度低时，用铁棍黏渣液能拉出玻璃状长丝，碱度越低拉丝越多越长，渣样断口呈玻璃状。另外，渣中MnO高时，渣样断口呈豆绿色；FeO含量在2%以上时呈黑色。（3）看风口。风口是惟一可以直接看到炉内局部冶炼现象的地方，可以随时观察，比看铁、看渣所显示的炉况波动也早。风口前的现象能反映炉缸热制度、送风制度及炉料与煤气流运动的某些情况。炉热时风口明亮、无大块和生料下降；炉凉时风口发暗，炉料生降与大块多，甚至出现风口前涌渣、挂渣现象。风口回旋区深度合适时，焦炭活跃，极少出现大块与生降，即使炉凉也只涌渣而不灌渣，如果回旋区深度不够，焦炭不够活跃，有时有大块和生降出现，风口容易灌渣。各风口工作的差异，表明圆周工作不均匀程度。
100、怎样利用仪表判断炉况？答：随着科学技术的发展，监测高炉冶炼进程的范围越来越广，精度越来越高，仪表也越来越多，按测量对象分类可归纳为：压力计：有热风压力计、炉顶煤气压力计、炉身静压力计及压差计等。温度计：有热风温度计、炉顶温度计、炉墙温度计、炉基温度计及冷却水温差计等。流量计：有风量计、氧量计及冷却水流量计等。料尺和料面探测仪表。在一些技术比较先进的大中型高炉上还装有透气性指数仪表，炉喉煤气取样自动分析仪等。下面着重介绍如何利用几种主要仪表判断炉况：（1）热风压力和风量表。它是判断炉况的重要工具。几乎所有影响高炉顺行的因素，最后都集中表现在风压和风量的变化上。风压上升和风量下降，表明煤气上升过程中的阻力增加，以下几种情况都可以导致这种结果： 1）炉温上升，煤气的实际体积增加； 2）喷吹物增加、负荷加重，煤气量稍增加与透气性变差； 3）炉料粉末增多或粒度过小，料柱透气性变坏； 4）渣量增加或渣碱度升高，黏度上升； 5）边缘负荷过重，边缘气流减小； 6）“管道”行程突然堵塞等。风压下降和风量上升，表明情况正好相反。风压上下波动，表明高炉难行。风压突然上升和风量突然下降，表明有发生悬料现象的可能。（2）探尺表。它直接反映下料情况，可以从探尺表的形状看出下料速度、料线高低、顺行和难行、崩料和悬料等情况。（3）炉顶温度和炉喉温度表。它可以间接地反映四个方向上的煤气流分布状况。边缘气流较大时炉顶温度和炉喉温度上升，并且四个点的温度较分散；边缘气流小时，炉顶温度和炉喉温度下降，四个点温度集中。（4）静压力计、压差计或透气性指数仪表。利用它们对高炉操作有如下指导作用： 1）指导变动风量的时机并可推断变动风量后的效果。加大风量前各层静压力稳定，透气性指数正常，加风后上、下部静压力稳定或稍有上升，透气性指数仍稳定在正常范围，表明加风时机掌握得好，能接受风量；如果增加风量后压差显著上升，透气性指数降低，甚至低于正常范围，则表示炉况此时不能增加风量，应立即减回。2）指导变动风温（鼓风湿度）的时机与幅度是否适宜。当调节时机与幅度恰当时，表现为调节后静压力、压差、透气性指数变化不大，并转为平稳。若不需提温时采取提温或提温过量时，必然使下层静压力上升，以致造成压差上升，透气性指数变坏。若提温不够，炉子继续向凉时，下层静压力仍将继续下降。3）指导炉顶高压，常压操作的转换。高压改常压时，因煤气体积膨胀，要减少风量，减风量必须保证各层静压力达到常压时的正常值，最好使下部压差稍低一点。而常压改高压时，应改后再加风，加风量要看各层静压力与压差计、透气性指数是否正常。4）指导休风后的复风操作与处理悬料。休风后复风或坐料后回风，其复风量或回风量必须观察各部静压力计、压差计和透气性指数仪表，若这些仪表反映正常，则表示复风顺利或悬料已经消除，可以继续加大风量；若各部压力与透气性指数表现不正常，压差上升，则表示复风量过大或悬料没有消除，应减风设法使其适应，迅速恢复正常。 
101、正常炉况的标志是什么？答：正常炉况的主要标志是炉缸工作均匀活跃，炉温充沛稳定，煤气流分布合理稳定，下料均匀顺畅。具体表现是：（1）风口明亮、圆周工作均匀，风口前无大块生降，不挂渣、不涌渣、焦炭活跃、风口破损少。（2）炉渣的物理热充足，流动性好，渣碱度正常，上、下渣及各渣口的热度相近，渣中带铁少，渣中&’( 在)*+,以下，渣口破损少。（3）生铁含硅量、含硫量符合规定，物理热充足。 （4）下料均匀，料尺没有停滞、陷落、时快、时慢的现象，在加完一批料的前后，两个料尺基本一致，相差不超过)*+-（对较大高炉）。（5）风压、风量微微波动，无锯齿状，风量与料速相适应。（6）炉喉煤气CO2曲线，边缘含量较高，最高在第2、3、4点，中心值比边缘低一些。（7）炉顶温度各点互相交织成一定宽带，温度曲线随加料在100℃左右均匀摆动。（8）炉顶压力曲线平稳、没有较大的尖峰。（9）炉喉、炉身、炉腰各部温度正常、稳定、无大波动，炉体各部冷却水温差正常。对于汽化冷却高炉，各方向水的循环流量正常。（10）炉身各层静压力值正常，无剧烈波动，同层各方向指示值基本一致。（11）上、下部压差稳定在正常范围。（12）透气性指数稳定在正常范围。（13）除尘器瓦斯灰量正常，无大波动等。总之，应掌握以下几个方面：（1）炉顶煤气温度的波幅与圆周差值合理；（2）CO2曲线和十字测温的温度曲线合理；（3）电压、风压、压差、透气性指数稳定在合理水平；（4）料尺工作正常；（5）炉缸物理热充沛；（6）炉顶温度稳定在合理和正常范围。
102、失常炉况如何分类？答：失常炉况分两大类：（1）煤气流与炉料相对运动失常。如边缘煤气过分发展、边缘过重、管道偏行、连续崩料、悬料等等。（2）炉缸工作失常。如炉凉、炉热、炉缸堆积等。这两类失常炉况之间既有区别又有联系，煤气流与炉料相对运动失常，会破坏炉缸正常工作，导致炉缸工作失常；相反，炉缸工作失常也会影响煤气流的原始分布，造成煤气流与炉料相对运动失常。
103、影响炉况波动和失常的因素有哪些？答：影响炉况波动和失常的因素有：（1）原燃料物理性能和化学成分波动，例如入炉品位和烧结矿碱度，炉料的粒度组成，特别是粒度小于5mm的含量等；（2）原燃料配料称量误差超过允许的范围，这是管理不严造成的，特别是焦炭因水分测定不准，造成入炉焦炭量或多或少引起炉温波动；更是中小高炉常见的通病；（3）设备原因造成休风、减风，甚至因冷却器漏水造成炉凉，炉缸冻结；（4）自然条件变化，如昼夜温差造成大气湿分波动，南方大雨、北方严寒等；（5）操作经验不足，操作不精心造成失误或反向操作等。 出现炉况波动和失常不仅要调整操作制度来使炉况恢复正常，还要查明造成波动和失常的因素，彻底消除这些不利因素。
104、边缘煤气流过分发展、中心过重的征兆是什么？应如何处理？  答：边缘过分发展、中心过重的征兆是：（1）炉喉煤气边缘CO2含量（体积分数）比正常降低，中心CO2含量上升，煤气曲线CO2最高点向中心移动，甚至曲线呈馒头形，混合煤气中CO2含量降低，φCO + φCO2比值升高。十字测温的煤气温度边缘过高，中心偏低。（2）料尺有停滞滑落现象，料速不均。（3）风压曲线表现呆滞，常突然上升导致悬料。（4）顶压出现向上尖峰，下部压差下降，并有向下尖峰，上部压差有向上尖峰。（5）炉喉与炉顶温度升高，炉顶温度曲线带变宽、波动大。（6）炉体温度上升，冷却水温升高、波动大，汽化冷却的循环水量增加。（7）风口很亮但不够活跃，风口工作不均匀，个别风口有大块生降，容易自动灌渣。（8）渣、铁物理热低，两个渣口，上、下渣的温度差别较大，生铁含硫量升高。（9）瓦斯灰吹出量增加。（10）严重时损坏炉体冷却水箱，风口破损部位多在上部。处理方法是：（1）改变装料顺序，增加加重边缘的装料比例。（2）缩小料批（在批重较大时采用）。（3）若以上措施效果不大时，应将上、下部调剂结合进行。上部减轻焦炭负荷，改善料柱透气性；同时在下部缩小风口、提高风速与鼓风动能。当风量、风速、鼓风动能增加，回旋区深度适当，煤气分布基本合理后，再增加焦炭负荷，扩大料批，稳定合理分布。
105、边缘负荷过重、中心煤气发展时的征兆是什么？应如何处理？答：边缘过重、中心发展的征兆是：（1）边缘煤气CO2含量（体积分数）高出正常水平，中心CO2含量下降，煤气曲线呈漏斗状。炉顶煤气温度曲线显示边缘过低，中心过高。（2）料速明显不均，出渣、出铁前慢，出铁后加快，崩料后易悬料。（3）风压高，有波动，不易增加风量，出渣、出铁前风压升高，风量下降，出铁后风压降低风量增加，崩料后风量减少较多，不易恢复。（4）炉顶煤气温度带窄，受料速变化影响而出现较大波动。（5）炉顶煤气压力不稳，出现向上尖峰，下部压差高。（6）炉体温度和冷却水温降低，汽化冷却的循环水量减少。（7）风口发暗，有时涌渣但不易灌渣。（8）上、下渣温差别大，上渣凉，下渣热。上渣带铁多，易喷花不好放上渣，渣口破损多。（9）严重时容易烧坏风口前端内下部。处理方法是：（1）改变装料制度，增加疏松边缘的装料比例。（2）可暂时减少入炉风量。（3）上部调节效果不大时，可以扩大风口。应注意在边缘过重没有减轻之前，不要过分采取堵塞中心的方法，以免出现难行。 
106、炉凉的征兆是什么？应如何处理？答：防止炉凉是高炉操作的主要内容，炉凉分初期炉凉与严重炉凉，它们的征兆分别为：（1）初期炉凉征兆： 1）风口向凉。2）风压逐渐降低，风量自动升高。3）下料速度在不增加风量的情况下自动加快。4）炉渣中FeO含量升高，渣温降低。5）容易接受提高炉温措施。 7）压差降低，下部静压力降低。8）生铁含硅下降，含硫量上升。（2）严重炉凉征兆：  1）风压、风量不稳，两曲线向相反方向剧烈波动。2）炉料难行，有停滞塌陷现象。3）炉顶压力波动，悬料后顶压下降。4）下部压差由低变高，下部静压力降低，上部压差下降。5）风口发红，出现生料，有涌渣、挂渣现象。6）炉渣变黑，渣、铁温度急剧下降，生铁含硫量上升。处理炉凉的方法：（1）必须抓住初期征兆，及时增加喷吹燃料量，提高风温，必要时减少风量，控制料速，使料速与风量相适应。（2）如果炉凉因素是长期性的，应减轻焦炭负荷。（3）剧凉时，风量应减少到风口不灌渣的最低程度，为防止提温造成悬料，可临时改为按风压操作。（4）剧凉时除采取下部提高风温、减少风量、增加喷吹燃料量等提高炉温的措施外，上部要适当加入净焦和减轻焦炭负荷。（5）组织好炉前工作，当风口涌渣时，及时排放渣、铁，并组织专人看守风口，防止自动灌渣烧出。（6）炉温剧凉又已悬料时，要以处理炉凉为主，首先保持顺利出渣出铁，在出渣出铁后坐料。必须在保持一定的渣、铁温度的同时，照顾炉料的顺利下降。（7）若高炉只是一侧炉凉时，应首先检查冷却设备是否漏水，发现漏水后及时切断漏水水源。若不是漏水造成的经常性偏炉凉，应将此部位的风口直径缩小。
107、炉热的征兆是什么？应如何处理？ 答：炉热的征兆是：（1）风压逐渐升高，接受风量困难。（2）风量逐渐下降。（3）料速逐渐减慢，过热时出现崩料、悬料。（4）炉顶温度升高，四点分散展宽。（5）下部静压力上升，上部压差升高。（6）风口比正常时更明亮。（7）渣、铁温度升高，生铁含硅量上升，含硫量下降。处理炉热的方法：（1）发现炉热初期征兆后应及时减少燃料喷吹量或短时间停止喷吹燃料，加快下料速度。（2）采取上述措施无效时可降低风温。（3）出现难行时应减少风量，富氧鼓风的高炉停止富氧。（4）若引起炉热的因素是长期性的，应增加焦炭负荷。但要注意，处理炉热时，应考虑热惯性，防止降温过猛引起炉凉等炉温大幅度波动。
108、管道行程的征兆是什么？应如何处理？答：管道行程是高炉断面某局部煤气流过分发展的表现。按部位分类，可分为上部管道行程、下部管道行程、边缘管道行程、中心管道行程等，按形成原因又可分为炉热、炉凉、炉料粉末多强度差、布料不正确等引起的管道行程。它们的征兆是：（1）出现边缘管道时，炉顶煤气温度和炉墙温度在某一固定方向升高，圆周四个方向温度分散。中心管道行程时，炉顶温度带窄升高，炉墙温度下降。（2）风压下降、风量自动增加、发生崩料后管道堵塞，风压迅速升高，风量突降。（3）料尺工作不均，出现滑尺、埋尺、停滞、塌落等假尺现象。（4）炉顶压力波动，顶压出现尖峰。（5）炉喉煤气曲线不规则，管道处CO2值低。 （6）边缘管道行程时，管道方向的静压力上升，压差下降而且波动大；中心管道行程时，炉身四个方向的静压力值差别不大，且都有降低。（7）边缘管道行程产生在下部时，表现为风口工作不均匀，管道方向的风口忽明忽暗，有时有生料。（8）瓦斯灰（炉尘）吹出量明显增加。处理方法应根据生成管道的原因和部位而定。上部管道行程的处理方法是：（1）适当减少风量，炉热引起的管道可以降低风温。（2）采用2~4批双装料或临时改变布料器转角，将炉料堆尖放在管道位置，堵塞管道。（3）用改变高压、常压转换方法，重新合理分布煤气流。（4）若以上方法仍不见效，应采取放风处理，破坏管道行程。下部管道行程，多是成渣带透气性变坏造成的，比处理上部管道行程困难得多，正确的处理方法是：猛减入炉风量，将风量减到料尺工作、风压、风量稳定为止，使之与该条件下的透气性相适应；同时上部要增加发展边缘的装料比例，及时减轻焦炭负荷或集中加一定量的净焦，以改善炉料透气性。若风量很小，料尺工作仍不稳定时，应停风堵上几个风口，这既可破坏管道，又能在小风量下保持一定风速和鼓风动能，促使煤气流合理分布。
109、偏行的征兆是什么？应如何处理？ 答：两个料尺的深度在一段时间内，固定方向，小高炉差0.5m以上，大中型高炉差1.0m以上，叫偏行。短期偏行往往是边缘管道的一种表现，处理方法也和处理管道行程相同。长期偏行时，则应首先检查：（1）料尺零点是否正确。（2）边缘是否有炉墙结瘤。（3）布料器工作是否正常；大钟关闭时是否只有一个声音。（4）风口进风是否严重不均匀。（5）是否因炉喉钢砖损坏影响料尺正常工作。然后按检查出来的问题，分别做相应的处理。
110、连续崩料的征兆是什么？应如何处理？答：连续崩料的征兆是：（1）料尺连续出现停滞和塌落现象。（2）风压、风量不稳、剧烈波动，接受风量能力很差。（3）炉顶煤气压力出现尖峰，剧烈波动。（4）风口工作不均，部分风口有生降和涌渣现象，严重时自动灌渣。 ]（5）炉温波动，严重时渣、铁温度显著下降，放渣困难。连续崩料会影响矿石的预热与还原，特别是高炉下部的连续崩料，能使炉缸急剧向凉，必须及时果断处理，处理方法是：（1）立即减风到能够制止崩料的程度，使风压、风量达到平稳。（2）加入适当数量的净焦。（3）临时缩小料批，减轻焦炭负荷，适当发展边缘。（4）出铁后彻底放风坐料，回风压力应低于放风前压力。（5）只有炉况转为顺行，炉温回升时才能逐步恢复风量。 
111、悬料的征兆是什么？应如何处理？ 答：悬料是炉料透气性与煤气流运动极不适应、炉料停止下降的失常现象。它也可按部位分为上部悬料、下部悬料；还可按形成原因分为炉凉、炉热、原燃料粉末多、煤气流失常等引起的悬料。主要征兆是：（1）料尺停滞不动。（2）风压急剧升高，风量随之自动减少。（3）炉顶煤气压力降低。（4）上部悬料时上部压差过高，风口焦炭仍然活跃；下部悬料时下部压差过高，部分风口焦炭不活跃。但要注意，当风压、风量、风口工作及上、下部压差都正常，只是料尺停滞时，应首先检查料尺是否有卡尺现象。处理悬料是一件十分细致的工作，一定要处理及时，除休风后复风初期的悬料外，一般都要求立即处理，悬料时间不要超过20min，处理越早，越易恢复正常，损失也越少。二是要分析不同情况的悬料，采取正确方法，力争一次坐料成功，避免出铁前坐料。（1）炉温正常、风口工作正常的突然上部悬料，是上部局部透气性与煤气流不适应造成的，可用高压、常压转换或坐料进行处理，回风压力一般为原风压的70％左右。（2）炉热造成的悬料，必须采取降低炉温措施，只有控制住热行，坐料后才可消除悬料，第一次坐料后回风压力约为原风压的60％左右。（3）炉凉悬料切不可采用降低炉温措施，而是在坐料后用小风量回复，在保证顺行的同时恢复正常炉温。（4）坐料后应临时采用疏松边缘的装料制度，连续悬料时，回风压力要低，并应缩小批重，集中加些净焦或减轻焦炭负荷，尤其是冷悬料，净焦可多加一些，并及早改为停止喷吹燃料所需的焦炭负荷。（5）连续两次以上坐料后料尺仍不能自由活动，可改按风压操作，争取料尺自由活动。（6）连续悬料时，为了争取多燃烧熔化一些炉料，便于坐料，可在悬料情况下加大风量，但必须注意，悬料情况下加大风量时千万注意防止产生管道。（7）对较顽固的连续悬料，要组织好喷吹渣、铁口和排放渣、铁的工作。炉况不易恢复时还要临时休风堵上几个风口。
112、炉墙结厚的征兆是什么？应如何处理？答：炉墙结厚也分上部、下部。上部结厚主要是由于对边缘管道行程处理不当，原燃料含钾、钠高或粉末多、亏料线作业、炉内高温区上移且不稳定等因素造成的。下部结厚多是炉温、渣碱度大幅度波动，下部管道行程、悬料等炉况失常、冷却强度过大，以及冷却设备漏水等因素造成的。它们的征兆是：（1）炉况难行，经常在结厚部位出现偏尺、管道和悬料；（2）改变装料制度达不到预期的效果。下部结厚经常出现边缘自动加重，上部结厚炉喉煤气CO2曲线在结厚方向的第一点CO2值高于第二点，严重时高于第三点；（3）风压和风量关系不适应，应变能力很弱，不接受风量；（4）结厚部位炉墙温度、冷却水温差、炉皮表面温度均下降。处理上部结厚的方法是：（1）当某一方向频繁出现CO2曲线第一点高于第二点时，应及时发展边缘，同时减轻焦炭负荷，尽可能改善原燃料强度和粒度，以保持炉况顺行，用发展边缘的方法洗炉。（2）若上述方法无效，应降低料面、停风炸瘤。（3）认真检查结厚部位的水箱，如发现漏水应停水，外部喷水冷却。处理下部结厚的方法是：（1）在维持顺行、稳定送风制度、热制度和造渣制度的条件下，使炉渣碱度稍低一些，炉温掌握稍高一些。（2）改变装料制度，适当发展边缘、减轻焦炭负荷，提高下部边缘温度。（3）采用集中加% )  批净焦和加酸料的方法洗炉。（4）用均热炉渣洗炉。（5）用萤石洗炉。（6）减少炉体冷却强度，保持水温差在适当的水平。
113、炉缸堆积的征兆是什么？应如何处理？答：炉缸堆积是高炉操作制度中某种制度长期不正常或几种操作制度互相配合不当，以及原燃料质量不好等原因造成的，它严重影响炉缸煤气的合理分布与炉料运动，减少炉缸安全容铁量。按堆积的部位可分为炉缸中心堆积和边缘堆积两种。（1）炉缸中心堆积。炉缸中心堆积多是由炉料含粉末多，长期煤气分布中心重，下部风速、鼓风动能小，风口前回旋区过短造成的。这种堆积的征兆是：初期表现与边缘煤气过分发展的失常炉况相似，但总压差要比单纯边缘煤气发展高，由于下部压差高，易出现边缘管道；风压、风量曲线表现呆滞；上渣率高；渣温高但渣中FeO含量仍较正常高，风口前焦炭不甚活跃，易涌渣，易坏风口、渣口。处理炉缸中心堆积，主要从调整上、下部操作制度入手，改善中心料柱的透气性，使风口前回旋区达到合理深度。具体做法是：上部调整装料顺序和批重，以减轻中心部位的矿石分布量；改善原燃料质量，以改善料柱透气性。下部适当提高风速和鼓风动能、改善炉渣的流动性。（2）炉缸边缘堆积。可分为渣性堆积、石墨堆积与炉温不足的渣铁堆积三种。它们的征兆是：初期与边缘煤气过重的失常炉况相似，总压差、下部压差增加风压曲线在出渣、出铁前升高，而出渣铁后降低，风量与风压成反向波动，料速在出渣、出铁前减慢、出铁后显著加快，上渣不好放，易喷花，铁口深度较深，风、渣口破损多，并易烧坏风口下部。炉缸局部边缘堆积时，堆积方向的风口破损显著增多。处理炉缸边缘堆积的方法，根据造成堆积的原因不同而有所区别。渣性堆积主要是炉渣碱度过高造成的，经济有效的处理方法是用酸性料降低炉渣碱度进行清洗，加酸料的数量根据碱度高于正常值的程度决定，每次加入量一般是使一个炉次的炉渣碱度下降0.1~0.2为了保证生铁质量，不可连续加入数炉次，一个炉次清洗不干净时，间断几炉次后再加一个炉次的酸料，直至清洗到正常为止。石墨堆积是长期冶炼高牌号铸造铁造成的，尤其是高硅高碱度冶炼，极易形成石墨堆积。清洗的方法是提高铁水流动性与控制石墨生成，改炼炼钢铁或适当增加生铁含锰量，可以达到清洗此类堆积的目的。温度不足的渣铁性堆积，多是长期休风、炉况严重失常或长期偏行、冷却设备漏水、造渣制度与热制度不适应等因素造成的。处理此类堆积，需改善渣、铁流动性与提高炉缸热量同时进行。用萤石清洗炉缸，虽能大大改善炉渣的流动性，对处理各种原因的炉缸堆积都有效果，但由于萤石对炉缸的侵蚀严重，因此一般只是在堆积较严重时才使用。
114、亏料线作业有什么危害？应如何处理？  答：亏料线作业对高炉冶炼危害很大，它破坏了炉料在炉内的正常分布，恶化料柱的透气性，导致煤气流分布与炉料下降的失常，并使炉料得不到充分的预热和还原，引起炉凉和炉况不顺，严重时由于上部高温区的大幅度波动，容易产生结瘤。所以在高炉操作中要千方百计防止亏料线作业。当发生亏料线时，要根据亏料线时间长短和深度进行处理。一般亏料线1小时左右应减轻综合负荷5~10％亏料线深度达到炉身高度的1/3以上时，除减轻负荷外还要补加1~2批净焦，以补偿亏料线所造成的熟量损失。冶炼强度越高，煤气利用越好的高炉，亏料线作业的影响越大，所需减轻负荷的量也要适当增加，因此，当发生亏料线作业时，应根据情况减少入炉风量、尽快赶上料线，按料线作业。 
115、什么叫矿石和焦炭的熔剂系数？如何利用熔剂系数计算石灰石配加量？ 答：矿石或焦炭在满足自身造渣的条件下，所剩余或需要补加的石灰石量叫做该矿石或焦炭的熔剂系数。当计算结果得正值时，表示需要补加石灰石；得负数值，表示剩余石灰石要减去。在矿石和焦炭成分相对稳定的情况下，用已算出的各种矿石或焦炭的熔剂系数进行变料计算是非常方便的。
116、什么叫矿石的热量换算系数？如何利用热量换算系数进行变料计算？答：不同品种的矿石，在冶炼过程中消耗的热量是不相同的。生产中以一种常用矿石的热消耗量为基础，其他矿石的热消耗量与常用矿石热消耗量的比值，叫做热量换算系数（也叫替换系数）。所消耗的热量，矿石变换以后，只需增减石灰石，不必另外调整负荷。各种矿石的热量消耗量，可以根据生铁和矿石的化学成分计算出来（计算方法见下题）。已知各种矿石的热量换算系数后，进行变料计算就非常方便了。   
117、矿石品位变化时如何变料？ 答：矿石品位波动1％，影响燃料比2％左右，因此可按下式计算调整后的焦炭批重（矿石批重不变）：  调整后的焦炭批重/WTFe=原焦炭批重/ WTfe(1±△WTfe*2％) 
118、如何根据生铁含-. 量的变化进行变料？ 答：生铁含Si变化1％，影响燃料比kg/t。因此，当生铁含Si量大幅度变化时，应按下式进行变料： z每批料增减的燃料量（焦炭G 喷吹燃料）=(40~60)*△ωSi*矿石批重*ωTfe/ωfe 
119、风口突然烧坏、断水如何处理？答：处理方案如下：（1）迅速停止该风口喷吹燃料，在风口外面喷水冷却，安排专人监视，防止烧出。（2）根据情况改常压操作或放风。（3）组织出渣出铁，准备停风更换。（4）为减少向炉内漏水，停风前应减水到力争风口明亮，以免风口黏铁，延长休风时间。
120、送风吹管烧坏如何处理？答：处理方案如下：（1）发现吹管发红和窝渣时，应停止喷吹燃料。（2）发现烧出应向烧出部位喷水，防止扩大。（3）立即改常压、放风，使风压降到不灌渣为止。（4）迅速打开渣、铁口排放渣铁，出铁后休风更换。 
121、高炉紧急停水应如何处理？  答：处理方案如下：（1）当低水压警报器发出信号时，应立即做好紧急停水的准备，首先减少炉身各部的冷却水，保证风口冷却。（2）立即放风，迅速组织出渣出铁，力争早停风，争取风口不灌渣。（3）开始正常送水，水压正常后应按以下顺序操作： 1）检查是否有烧坏的风口、渣口，如有，迅速组织更换。2）把自来水总阀门关小。3）先通风口冷却水，如发现风口冷却水已尽或产生蒸汽，则应逐个或分区缓慢通水，以防蒸汽爆炸。4）风、渣口通水正常后，由炉缸向上分段缓慢恢复通水，注意防止蒸汽爆炸。5）只有各段水箱通水正常、水压正常后才能送风。 
122、鼓风机突然停风应如何处理？答：鼓风机突然停风的主要危险是：（1）煤气向送风系统倒流，造成送风管道及风机爆炸。（2）因突然停风机，可能造成全部风口、吹管及弯头灌渣。（3）因煤气管道产生负压而引起爆炸。所以，发生风机突然停风时，应立即进行以下处理：（1）关混风调节阀，停止喷煤与富氧。（2）停止加料。（3）停止加压阀组自动调节。（4）打开炉顶放散阀，关闭煤气切断阀。（5）向炉顶和除尘器，下降管处通蒸汽。（6）发出停风信号，通知热风炉关热风阀，打开冷风阀和烟道阀。（7）组织炉前工人检查各风口，发现进渣立即打开弯头的大盖，防止炉渣灌死吹管和弯头。+ 
123、高炉结瘤如何处理？答：高炉结瘤就是炉内已熔化的物质凝结在炉墙上，与炉墙耐火砖结成—体，在正常冶炼条件下不能自动消除，且越积越厚，最后严重影咆炉料下降，甚至成为使高炉无法正常生产的障碍物。炉瘤按其化学成分可分碳质瘤、灰质瘤、碱金属瘤和铁质瘤；按其形状可分为环形瘤和局部瘤等；按其产生的部位可分为上部瘤和下部瘤等。处理方法是：（1）洗瘤，下部瘤用大量萤石洗炉有时见效。洗瘤的方法：一是采用全倒装加净焦的方法，强烈地发展边缘气流，使炉瘤在高温气流作用下熔化；二是把洗炉剂（如均热炉渣、萤石等）布在边缘，利用其良好流动性冲刷炉墙。两种方法都需要大幅度减轻负荷，以防炉凉。（2）炸瘤，上部炉瘤或上下结成大面积炉瘤，靠洗炉不能解决，必须采用炸瘤的办法。炸瘤操作如下： 1）降低料面，使炉瘤完全暴露出来。降低料面前应安装好炉顶喷水装置和软探尺，以便控制炉顶温度和准确测定料面位置，并加3~5批净焦，防止复风时炉凉。2）估计炉瘤完全暴露出来以后，休风，从炉顶观察炉内情况，确定炉瘤的准确位置。3）在结瘤部位的炉墙上开炸瘤孔，放入炸药，自下而上分段炸瘤，先炸瘤根，依次往上移。4）放炸药的位置要距离炉墙100~200mm,以免炸坏炉墙。5）用药量根据炉瘤的大小而定，可首先用一管炸药试炸。6）炸瘤后应适当补加足够数量净焦和减轻负荷，防止炉凉。由于炉瘤在炉内熔化，复风期间极易造成炉缸大凉，甚至炉缸冻结，出渣出铁都比较困难，因此，还要做好烧铁口的准备。
124、炉缸冻结如何处理？ 答：炉温下降到渣铁不能从渣铁口自动流出时，就是炉缸冻结。炉缸冻结是高炉生产中的严重事故，处理炉缸冻结需要付出很大的代价，给高炉生产带来重大损失，因此必须尽量避免发生这种事故。下列情况时可能发生炉缸冻结：（1）连续崩料未能及时制止。（2）长期低料线未补加净焦。（3）上料称量有误差，实际的焦炭负荷过重。（4）大量冷却水漏进炉内。（5）炸瘤后补加的净焦数量不足，炉瘤熔化进入炉缸参加直接还原，造成炉缸温度急剧降低。处理办法是：（1）首先大量减风20~30％或更多，保证炉内焦炭缓慢燃烧。（2）尽量保持较多的风口能正常工作，发现自动灌死，应及时捅开，至少要保持渣铁口两侧的风口能进风。（3）用氧气烧开铁口和渣口，设法让炉内渣铁流出来，只要能争取一两个风口能进风和定期放出渣铁，恢复是有希望的。（4）发现炉缸冻结时，必须及时大量加净焦，一次可加10~20批，并大幅度减轻焦炭负荷，停止喷吹；把风温提高到最高水平；减少熔剂量，降低炉渣碱度。（5）处理炉缸冻结期间应尽量避免休风，以免炉况进一步恶化。（6）如果炉缸严重冻结，从铁口放不出铁时，可将渣口二、三套取下，砌上耐火转，从渣口出铁。（7）如果从渣口也放不出铁，则用氧气向上烧渣口，使其与上方相邻的两个风口连通。用渣口上方的两个风口进风，从渣口出渣出铁。（8）待炉温转热时，首先恢复渣口的正常工作，然后逐渐增加进风口，用大量氧气烧开铁口，争取恢复铁口的正常工作。处理炉缸冻结需要较长时间，不能急于求成，只有依靠高炉各岗位工作人员坚持不懈的努力，设法把炉缸内的冻结物慢慢全部熔化并排放出来，才能使高炉恢复正常。
125、高炉紧急停电应如何处理？答：输电线路故障，雷雨电击等原因造成紧急停电时，立即查看风口有没有风，冷却器有没有水。若因断电而使风机停风，应按风机突然停风处理；若引起紧急停水，立即按紧急停水处理；若停风和停水两者同时出现，则先按风机突然停风处理，再进行紧急停水处理。
126、如何防止炉缸炉底烧穿事故？ 答：炉缸炉底状态是决定高炉一代寿命的重要因素，所以从高炉投产起就应密切关注炉缸炉底的状态，加强维护和监测。炉缸炉底烧穿事故会给生产和操作人员造成很大危险，甚至造成重大伤亡事故，应防止发生。造成烧穿的原因很多，主要是：（1）设计的炉缸炉底结构不合理，所用耐火材料低劣，施工质量不好等；（2）生产中冷却制度不合理，水温差长期不稳定或偏高，特别是水质差的地区，水管结垢影响冷却；（3）原料中含有对炉底炉缸损坏极大的铅；（4）炉况不好，炉缸经常出现堆积，从而频繁使用萤石洗炉，造成炉缸侵蚀严重；（5）铁口长期过浅，铁口中心线不正,操作维护不当。（6）出现预兆时，采取的措施不得力。  烧穿的预兆主要有： （1）炉缸冷却壁水温差或热流强度升高超过规定值或断水；（2）炉缸部分局部地区砖衬极薄，炉壳发红；（3）炉底冷却不正常，风冷时的风冷管极红，局部地区冒煤气；（4）出铁不正常，下渣后铁量增多，甚至先见下渣，后见铁水，每次出铁亏量多。（5）虽然已使用含钛料护炉，但因用量不够未能见到效果。根据造成烧穿的原因，采取相应针对性措施来预防，预防措施如下：（1）采用好的合理的炉缸炉底结构，例如陶瓷杯结构，小块微孔碳砖结构等，并选用适应炉缸炉底工作条件的优质耐火材料，精心筑炉等；（2）尽量不使用含铅炉料，限制入炉碱负荷（小于3kg/t），必要时利用炉渣排碱；（3）精心操作防止炉缸堆积，以避免洗炉，尤其是炉子中后期应避免用萤石洗炉；（4）抓好炉前操作，维持铁口的正常状态，出好出尽渣铁；要控制好铁水速度，以免过高的速度时，铁水冲刷炉缸壁；（5）严密注视冷却器的工作状态，加强冷却设备的科学管理，水温差、热流强度超过正常时要采取果断措施，使之恢复正常，如改高压水冷却、改单连冷却、清洗冷却器等；（6）采用含Ti料护炉，要使护炉见效，加入含Ti料的数量要保证铁水含［Ti］达到0.08%~0.10%如果情况严重时，［Ti］可提高到0.15%，甚至短时间内可到0.2%以救急，在水温差回落后，再退回；（7）热流强度持续上升时，要停风堵水温差高区域的风口，降低顶压和停用附近渣口，如果仍然高于规定极限值时要停风凉炉，在水温差降落到正常值后，用低压低冶炼强度冶炼铸造生铁。
127、如何防止和处理大灌渣？答：高炉出现大灌渣的原因一般为：连续多次渣铁出不净，风口和吹管烧穿紧急放风，风机或送风系统故障而突然停风，以及处理悬料和管道等。大灌渣有时不仅将直吹管灌死，严重的还会灌到弯头和鹅颈管。灌后处理需要较长时间，往往要数小时，损失很大。为防止大灌渣，应做好以下工作：（1）做好炉前出渣出铁工作，做到每次都出净；（2）因外部原因造成渣铁出不净，应估算出炉缸内的渣铁量，如果超过安全容铁量的1/2时，应减风操作，控制好下次出铁前炉缸内的铁水量不超过安全容铁量；（3）处理炉况时的所有放风都应在出完渣铁后进行，如遇特殊情况，应看好风口；如果出现涌渣现象，要尽量维持风压或稍回点风，等待渣铁渗过焦床下到下炉缸；如出现灌渣时应回风顶回炉渣；（4）如果出现烧穿风口或直吹管，应立即向烧出部位打水，防止烧坏大、中套，然后按吹管烧穿事故处理；（5）如果在出铁前出现预兆，应立即组织出铁，只要罐位下有足够的铁水罐和渣罐就应打铁口出铁。
128、怎样处理炉体跑火和开裂？答：高炉生产到中后期，会出现炉壳变形甚至开裂而跑火，如果处理不及时或不好会酿成大事故。容易出现跑火的地方是冷却壁进出口与炉壳连接的波纹管处，容易开裂的地方是炉身下部、炉腰、炉缸铁口周围。炉体发红、开裂、跑火说明已有高温煤气窜到该处，造成的原因或是炉衬已被侵蚀掉；或是冷却器烧坏；或是冷却器间的锈接缝已损坏，高压高温煤气得以在它们形成的缝隙中窜到冷却壁与炉壳之间的膨胀缝，高温煤气从背面加热冷却壁，加速冷却壁烧坏，加热炉壳使其变形或在应力集中处开裂。处理上应遵循以下几点：（1）出现跑火应立即打水，若不见效应改常压，减风、放风直至停风，制止跑火；（2）检查冷却壁是否漏水，可用分区关水逐块检查，发现有漏水的冷却壁，则酌情减水量或通高压蒸汽，尽量不要切断让其烧毁而影响其前面的砖衬，或无法结成渣皮自我保护；（3）如果耐火砖衬已完全损坏掉，可采用喷涂的办法修补，同时利用此机会修复冷却器（更换或插冷却棒等）；（4）补焊炉壳。补焊炉壳切忌用裂缝上另贴钢板的办法，应割补焊或原缝加工后对焊，应注意，使用新钢板割补焊时，新钢板与原炉壳钢板的钢号应一样，焊条要对号，焊接处要加工成K形（因无法从炉壳内表面加工成X形），新钢板焊接时应相应加温。如果贴补新钢板，原裂缝未得处理，高温高压煤气会窜到新钢板与炉壳之间，不仅使原裂缝继续加大，而且高炉煤气作用到焊缝上，如果焊接质量不好（两块钢板钢号不一样，焊条不对号等），更易造成焊缝开裂，高压高温煤气冲出，将裂缝和焊缝冲大，而跑出炽热焦炭，造成重大事故。  
129、炉前操作的任务是什么？ 答：炉前操作的任务是：（1）密切配合炉内操作，按时出净渣、铁，保证高炉顺行；（2）维护好出铁口、出渣口、渣铁分离器及泥炮、堵渣机等炉前主要设备；（3）在工长的组织指挥下，更换风口、渣口及其他冷却设备；（4）保持风口平台、出铁场、渣铁罐停放线、高炉本体各平台的清洁卫生等。  
130、出铁口的构造如何？ 答：出铁口设在炉缸最下部的死铁层之上，是一个通向炉外的长方形孔。根据高炉大小一般设计宽度为200~260mm，高度为275~450mm小高炉铁口更小）。主要由铁口框架、保护板、铁口框架内的耐火砖套及用耐火泥制作的泥套组成。，平时用耐火泥堵塞整个孔道，并在炉缸内衬的外面形成一个保护内衬的耐火泥泥包。出铁时，用开口机将堵塞的耐火泥钻开一个圆孔，使铁水流出，渣铁出完后，又重新用耐火泥将圆孔堵塞好。
131、怎样维护好出铁口？出铁口的合理深度是多少？答：保持足够的铁口深度，是按时出净渣铁及维护铁口的关键。高炉投产后，由于渣、铁的冲刷和化学侵蚀，铁口区的砖衬侵蚀很快，当侵蚀到接近四周的冷却壁时，就会威胁高炉的安全生产，所以要在每次出完铁后用泥炮将耐火泥打入炉内一定深度，使其不仅起堵塞孔道的作用，还要在铁口区被侵蚀处形成泥包，以弥补被侵蚀的砖衬。为了保证安全生产，要求铁口泥包的深度比炉缸内衬厚一些，合理的铁口深度一般是炉缸原内衬至炉壳厚度的1.2~1.5倍。维护好出铁口，应做好如下几点：（1）要开好流铁孔道。出铁时炉缸内的渣、铁从四周汇向铁口，孔道靠近内壁部分侵蚀较快，因此，开孔时应外面稍大，里面稍小，并应防止钻弯。孔径大小，要根据高炉大小而定，并考虑控制铁水流速，一般在每分钟4~8t，过快过慢对铁口维护都不利。（2）出铁口必须烤干，不能带潮泥出铁。因为孔道壁的潮泥与高温铁水接触引起水分急剧蒸发，产生爆炸喷溅，使流铁孔道断裂，对出铁口的维护十分不利。（3）要选择好的耐火炮泥。维护出铁口主要靠耐火泥在炉内形成泥包，因此，要求耐火泥要有足够的耐火度，抗渣、铁冲刷与侵蚀的能力；要有好的导热性和透气性，能在两次出铁的间隔时间内完全干燥，还要有一定的可塑性，以便形成泥包。（4）在有渣口设备的高炉，要尽量放好上渣，减少从铁口排出的下渣量。（5）每次要出净渣、铁。一般要求实际出铁量与理论计算量的差值不大于15％，也不要过分喷吹铁口，这对铁口维护有害，尤其是高压操作时要严禁大喷吹铁口。（6）出铁口角度要合理。出铁口角度是指所开流铁孔道与出铁口水平中心线夹角。保持适宜的铁口角度，可使炉缸内存有适当的残铁，起保护炉底的作用，同时使铁口泥包稳定坚固。随着高炉炉龄的增加，炉缸、炉底不断被侵蚀扩大，残铁减少，铁水也逐渐下移，为此应适当加大铁口角度。但在一定的操作条件下，铁口角度应相对固定，不宜经常变动。根据鞍钢的经验，不同炉龄期适宜的铁口角度为：开炉时：0°~2°；一年后：5°~7°；中期：10°~12°；后期：15°~17°现代高炉的死铁层加深后，铁口角度就变化很小了，有时甚至一代高炉都维持在同一角度。（7）要维护好泥套。铁口泥套是吊特制的泥套泥利吊泥炮的压炮装置压制而成的，只有泥套完整才能保证堵口时泥炮头与泥套严密吻合，使耐火泥顺利打进铁口内，不至于产生炮泥从旁边冒出、铁口打不进泥的现象。  
132、对堵铁口用炮泥有什么要求？它由哪些原料组成？ 答：堵铁口用炮泥在生产中起着重要作用，它首先要很好地堵住出铁口；第二由它形成的铁口通道要保证平稳出铁；第三要能保持出铁口有足够的深度来保护炉缸。任何一项功能完成得不好，将引发事故，所以对炮泥有如下要求：（1）良好的塑性，能顺利地从泥炮中堆入铁口，填满铁口通道。（2）具有快干、速硬性能，能在较短的时间内硬化，且具有较高强度，这决定着两次出铁的最短间隔（这对强化而只有一个铁口的高炉来说有着决定性的意义）和堵口后允许的最短退炮时间（这对保护泥炮嘴有重要意义）。（3）开口性能好。（4）耐高温渣铁的冲刷和侵蚀性能好，在出铁过程中铁口通道孔径不应扩大，保证铁流稳定。（5）体积稳定性能好且具有一定的气孔率，保证堵入铁口通道后，在升温过程中不出现过大的收缩造成断裂，适宜的气孔率是使炮泥中的挥发分能顺利地外逸而不出现裂缝，总之要保证铁口密封得好。（6）对环境不产生污染，为炉前工作创造良好的工作环境。任何单一的耐火材料都不能满足上述各种要求，常用几种原料配制。目前炮泥分为两大类：有水炮泥和无水炮泥。（1）有水炮泥用于低压的中小高炉，最新的配方由35%左右的焦粉，20~30%的黏土粉，10~15%沥青，5~15%熟料，加水15%左右混合后在碾泥机上碾制。为适应高炉强化的要求，现在还添加碳化硅、蓝晶石和绢云母等。（2）无水炮泥以其铁口通道内无潮湿现象、强度高、铁口深度稳定、出铁过程中孔径变化小、不会造成跑大流等优点广泛应用于强化冶炼的大中型高炉。其配方是20~40%焦粉，20%左右的黏土粉，10%左右的沥青，10~30%棕刚玉，10%碳化硅，5~7%绢云母，13~14 %的结合剂。结合剂有脱晶蒽油和树脂两种。树脂炮泥的优点是焦化时间短，堵口后在20min后即可退炮，而且环境污染小。无水炮泥的配方中焦粉量、沥青和棕刚玉的量是随高炉炉容、顶压和强化程度而变的：炉容越大，顶压越高，强化程度越大，焦粉量越低，沥青和棕刚玉的量越多。现代高炉炮泥的质量优化其重要原因在于使用了SiC、蓝晶石、绢云母、棕刚玉等。加SiC是利用它的耐侵蚀、抗高温氧化和抗热震性能；加蓝晶石是利用其高温膨胀性控制线变化率和能增加炮泥的黏结强度，提高炮泥的耐用性；加绢云母是利用其含有钾、钠氧化物使烧成温度降低，因而使炮泥快干、速硬，缩短堵口后的退炮时间（由不加绢云母时的40~50min缩短到加绢云母后的25~30min，同时它还能增加炮泥的塑性；加棕刚玉是利用其抗化学腐蚀性好。炮泥的选择应根据炉容大小、顶压高低、强化程度、泥炮和开口机的工作能力和炮泥成本等因素来确定
133、什么叫撇渣器？怎样确定它的尺寸？ 答：撇渣器在生产上常叫砂口，是使渣铁分离的设施，利用渣铁密度的差别，使沉在下面的铁水经过砂口眼（或叫过道孔）进入小井，然后上升进入铁沟，而在铁水上面的炉渣则因大闸的阻挡经砂坝流入下渣沟。小井底部有一残铁孔，在修理砂口时从此处放出小井内的积铁。修理砂口需要较长时间，在高炉只有一个铁口时往往要修一次砂口丢一次铁，现在有两种解决办法：使用吊装活动砂口和设置双砂口（一主一副或轮流使用和检修，或主要使用主砂口，在主砂口修理时才用副砂口）。撇渣器的尺寸与高炉大小、铁水流速有关。
134、怎样确定主沟的长度和坡度？答：从出铁口外缘至砂口之间的铁水沟叫主沟。现在的主沟分为常规的非贮铁干式主沟和贮铁式主沟。主沟的长度取决于在一定出铁速度下渣铁能在主沟内被很好地分离。当出铁速度3~4t/min时，主沟长10m左右；大型高压高炉出铁速度) 8~10t/min，主沟长14~19m，主沟的宽度和深度是逐渐扩张的，这样可以减缓渣铁流速以利于渣铁分离，大型高压高炉上主沟的宽度和深度分别达到1.3m和1.0m，主沟的坡度一般为10~12%。由于大型高压高炉出铁时，铁水呈射流状从铁口喷射出来，射流落入主沟的落点处受到很大冲击而最先损坏，修补频繁。现在一些高炉改用贮铁式主沟，沟内经常贮存一定数量的铁水，使出铁时的铁流不直接冲击沟底。大型高炉的贮铁式主沟贮铁深度在450~600mm，沟顶宽1100 ~1500mm。实践证明贮铁式主沟寿命远长于常规干式主沟。为延长主沟寿命或缩小主沟维修对高炉生产的影响，现在还有使用空冷主沟（宝钢）和整体吊装的活动主沟。 
135、生产中炉前使用的铁沟料等如何配制？ 答：炉前操作中除使用堵口炮泥外，还使用铁沟料、砂口料和泥套料等。目前铁沟使用的有捣打料和浇注料两种。由于浇注料的优点突出（寿命长、耗量少、通铁量大于10万t以上），使用范围正逐步扩大，在大中型高炉上有替代捣打料的趋势。（1）捣打料。由粒状和粉状料组成的散料体，属于自烧结定型耐火材料，经强力捣打方式施工，然后烧烤40min左右。现广泛使用的主要是Al2O3-SiC-C系列，一般Al2O3低的（45~55%）与Si高的（10~20%）搭配，而Al2O3高的（70~75 %）与SiC 低的（3%左右）搭配。中小高炉的捣打料中有的还不配加SiC料。捣打料具有良好的可用性和施工方便等特点，可用风动捣固机或电动打夯机夯打，因其中配有碳素材料，所以烧烤时应避免与火焰直接接触。（2）浇注料。浇注料是用纯铝酸钙水泥为结合剂，与耐火骨料和粉料配制的Al2O3-SiC-C质的铁沟料，经加水搅拌振动浇注成形，养护烘烤后使用。浇注料的关键是要使用粒度小于5μm的超微粉。各厂使用的浇注料的组成不完全相同，例如首钢在20世纪90年代初开始使用的是焦粉40~50 %，黏土15%，刚玉25%，20~25%。国外超低水泥浇注料中80% Al2O3的水泥仅占2%，而加入硅微粉4%、金属添加剂2%、分散剂和稳定剂0.2%。砂口用泥料应力求与主沟料相同，甚至用比主沟料更优良的材质，使用捣打料或浇注料要根据现场情况而定。大型高炉上100%使用浇注料与主沟料一起筑衬。泥套在生产中工作条件恶劣，它应具有良好的体积稳定性（在400~1300℃变化范围内体积变化较小）、抗氧化能力、抗渣铁冲刷和侵蚀能力。泥套用料也分为捣打和浇注两类。一般中小高炉只有一个铁口，都采用捣打料，配方分为矾土和刚玉两种。矾土类：粗矾土20%，细矾土13%，黏土粉36%，沥青14，焦粉17%，外加水10~12 %；刚玉类：棕刚玉粗23%、细15%，SiC 15%，黏土粉32%，沥青10%，蓝晶石5%，外加水10~12 %。很多中小高炉直接用炮泥做泥套，这不利于铁口维护。浇注料泥套寿命比捣打料泥套寿命长3倍，但制备工艺要求严格，时间较长，所以它适用于多铁口的大高炉。泥套浇注料的配方基本上与主沟浇注料相同。   
136、出铁前要做哪些准备工作？ 答：做好出铁前的准备工作是保证正常作业、防止事故的先决条件，出铁前的准备工作有：（1）做好铁口泥套的维护，保持泥套深度合格并完整无缺口。（2）每次出铁前开口机、泥炮等机械设备都要试运转，检查是否符合出铁要求。（3）每次出完铁堵口拔回泥炮后，泥炮内应立即装满炮泥，并用水冷却炮头，防止炮泥受热后干燥黏结，妨碍堵铁口操作。（4）检查撇渣器，发现损坏现象影响渣铁分离时应及时修补。采取保存铁水操作时，出铁前应清除上面的凝结渣壳，挡好下渣砂坝。（5）清理好渣、铁沟，挡好沟上各罐位的砂坝。检查渣铁沟嘴是否完好；渣、铁罐是否对正；罐中有无杂物；渣罐中有无水；冲水渣时检查喷水是否打开；水压与喷头是否正常。（6）准备好出铁用的河沙、焦粉等材料及有关工具。
137、正常出铁的操作与注意事项是什么？ 答：正常出铁的操作包括：按时开铁口，注意铁流速度的变化，及时控制流速；铁罐、渣罐的装入量应合理；出净渣、铁；堵好铁口等几个步骤。应注意的事项是：（1）开铁口时钻杆要直；开孔要外大内小。当发现潮气时，应用燃烧器烤干后方可继续开钻；为了保护钻头，不应用钻头直接钻透。（2）出铁过程中应随时观察铁水流速的变化，发现卡焦炭铁流变小时，应及时捅开；若铁口泥包断裂铁流加大，出现跑大流时，应用河沙等物加高铁沟两边，防止铁水溢流。（3）防止渣、铁罐放得过满；推下渣时要注意铁口的渣、铁流量变化，防止下渣带铁。（4）堵铁口前应将铁口处的积渣清除，以保证泥炮头与铁口泥套严密接触，防止跑泥；开泥炮要稳，不冲撞炉壳；压炮要紧、打泥要准，应根据铁口深度增减打泥量。因意外故障需在未见下渣或很少有下渣堵铁口时，要将泥炮头在主沟上烤干烤热后再堵，防止发生爆炸。
138、有哪些常见的出铁事故？如何预防和处理？ 答：较常见的出铁事故有：（1）跑大流。这是铁口没有维护好，未能保持完整而坚固的泥包和出铁操作不当开口太大或钻漏造成的。铁流因流量过大失去控制而溢出主沟，漫过砂坝流入下渣沟，不但会烧坏渣罐和铁道，而且如果不能及时制止，发生突然喷焦，后果更加严重。为此必须维护好铁口，开铁口时控制适宜的开口直径，严禁潮泥出铁。如遇这种情况应及时放风，控制铁水流速制止铁流漫延，并根据情况提前堵口。如果喷出的大量焦炭积满主沟，泥炮无法工作，则应紧急休风处理。（2）铁口自动跑铁。这是由于铁口过浅，炮泥的质量太差，或因泥套破损没有打进泥等情况引起的。因无出铁准备容易造成严重后果。为了预防这种事故，除维护好铁口和铁口泥套保证炮泥质量外，应及早做好出铁准备并配好渣铁罐。如果事故一旦发生，则应根据跑铁严重程度采取放风堵口或紧急休风处理措施。（3）铁口或渣口放炮。铁口有潮泥会引起放炮，使铁口跑大流。渣口漏水未能及时发现，带水作业的渣口如遇渣中带铁，也会造成渣口爆炸事故，严重时可把渣口小套崩出，遇到这种情况，应及时放风或休风处理。（4）铁口连续过浅。铁口连续过浅是铁口维护工作中的重大失误，它极易造成“跑大流”，喷焦、堵焦、炉缸铁口区冷却器烧坏等事故，发展下去还能导致炉缸损坏。造成的原因是多方面的，如炉前工作不好（堵口出现跑泥、跑渣、跑铁），生产组织不好（配罐不及时、连续晚点出铁、甚至被丢铁次），炮泥质量不稳定等。有时铁口上方冷却器（包括风口）漏水也会造成铁口过浅。为防止出现铁口连续过浅现象，应工作精心、避免失误；维护好设备，保持正常出铁秩序，保持炮泥质量，维护好铁口泥套。如果出现过浅现象时，应抓好上述工作，还应堵铁口上方风口，改常压出铁，逐步将铁口泥包补上去。（5）铁口堵不住，渣铁外溢。这种现象常在由外界原因（渣铁罐已满，下渣大量过铁，冲渣沟打炮，砂口不过铁等）导致渣铁未出净被迫堵口时出现。也可能在以下情况时出现：泥套破损使炮头不能与铁口紧密吻合；泥炮发生故障或炮泥过硬不能顺利打泥；铁口过浅，打入的泥漂浮而使堵口不实；铁口周围未清净残存的积渣和积铁使炮口不能到位，无法对准铁口等。防止铁口堵不住的主要措施是生产的科学管理和严格执行操作规程。针对上述产生铁口堵不住的原因，采取相对应的办法来消除。而一旦出现铁口堵不住的现象，就要与炉内联系采取减压、放风甚至停风将口堵住，如果是渣铁未放净，应动用备用罐或尽快配罐，将渣铁出净。（6）铁水落地。这是炉前出铁的恶性事故，轻则出不净渣铁被迫堵口，重则铸死和烧坏铁道，使高炉不能生产。造成的原因有改罐不及时，或摆动流嘴失灵使铁罐过满；铁沟维护和修垫不好，铁水渗漏而烧坏下边结构；活动主沟和砂口接头处没有搞好等，这些原因都会造成铁水落地。防止铁水落地主要要加强操作者的责任心，严格按照规程操作，加强对铁沟、摆动流嘴的维护等。（7）砂口烧穿或铸死。其后果是烧坏设备，铁水外溢流入冲渣沟发生爆炸。造成砂口烧穿漏铁的原因是修补制度未严格执行；砂口使用时间过长，严重侵蚀；主沟和砂口接合部不牢固。造成砂口铸死的原因是炉凉渣铁温度过低；无计划休风时间过长，而小井中的铁未放掉；出完铁未清理，未加保温料；小井内存铁过少，气候严寒使铁水温度降低；砂口结盖，出铁前未处理等。防止砂口事故的主要措施仍然是生产的科学管理和严格执行规程。  
139、什么叫摆动流嘴？它有哪些优点？答：现代强化冶炼的大中型高炉的出铁量很大，沿用传统出铁场单线铁路排铁水罐的方式，必然是铁沟长，罐位多，出铁场面积也大，不仅炉前出铁工作量大，而且建造出铁场的基建投资也增加很多。因此引入了摆动流嘴。摆动流嘴安装在出铁场铁水沟下面，其作用是把铁沟流来的铁水转换到左右两个方向之一，注入出铁场平台下铁道上停放的铁水罐中。摆动流嘴由流槽、支撑机构和摆动机构组成。流槽是铸件或钢板焊接件，内衬捣打料或浇注料，流槽嵌入耳轴，后者与传动装置相连，传动装置可以是电动（首钢），也可以是气动（宝钢）。流槽摆动角度10°左右，由主令控制器控制，当电动或气动失灵时，可用手动系统驱动流槽摆动，以确保安全生产。与传统的铁水经铁沟、流嘴直接流入各铁水罐的方式相比，摆动流嘴具有的优点是：（1）缩短了铁沟长度，减小了出铁场面积，简化了出铁场布置；（2）减少了改罐作业和修补铁沟作业的工作量，从而减轻了炉前工的劳动强度；（3）提高了炉前铁水运输能力，简化了铁路线布置。现在新建的大高炉广泛采用铁水摆动流嘴。在一些情况下，摆动流嘴也用在炉渣处理上，本钢5号高炉渣沟上使用的摆动流嘴，其功能和效果与铁水摆动流嘴相同。
140、怎样确定出铁次数？答：出铁次数通常是按照高炉强化冶炼程度及每次的最大出铁量不应超过炉缸的安全容铁量来确定。一般按安全容铁量的60~80％定为每次出铁量。安全容铁量是渣口中心线至铁口中心线之间炉缸容积的60％的容铁量。实际生产中由于炉缸炉底不断侵蚀，计算安全容铁量时应考虑到出铁后最低铁水面的变化。现在我国高炉强化程度较高，利用系数中小高炉在3.0以上，大型高炉也在2.0以上，所以出铁次数都达到12次或更多。多铁口的高炉，铁口轮流出铁，已接近连续出铁。
141、出铁操作有哪些指标？答：出铁操作的考核指标主要有4个：（1）出铁正点率。连续生产的高炉为了保持炉况稳定，必须按规定时间出铁。计算公式是：出铁正点率=正点出铁次数/实际出铁次数*100％。（2）铁量差或出铁均匀率。实际出铁量与理论出铁量的差为铁量差。（3）高压全风堵口率。高压全风量堵铁口，不仅对顺行有利，而且有利于维护铁口的泥包形成。计算公式是（常压高炉只计算全风堵口率）：高压全风堵口率=高压全风堵铁口次数/实际出铁次数*100％。（4）铁口深度合格率。为了保证铁口安全，每座高炉都规定有必须保持的铁口深度范围。每次开铁口时实测深度符合规定者为合格。计算公式是：铁口深度合格率=深度合格次数/实际出铁次数*100％。  
142、高炉出铁使用哪些机械？答：高炉出铁使用的机械有：（1）开铁口机。开铁口机是打开铁口的专用机械，有电动、气动、液压和气—液复合传动4种。中小高炉使用的是简易悬挂式电动开铁口机，这种开铁口机悬挂在简易的钢梁上，用电动机构送进的钻孔机钻到赤热层后退出，然后人工用长钢钎捅开铁口，它只适用于有水炮泥。大中型高炉采用全气动、全液压（首钢、本钢、太钢、唐钢等）、气-液复合传动（鞍钢、上钢一厂）的开铁口机，这些开铁口机都具有钻、冲、吹扫等功能，它们的操作是远距离人工操纵，适用于无水炮泥。（2）泥炮。泥炮是出铁完后堵铁口的专用机械。泥炮要在全风压下把炮泥压入铁口，所以其压力应大于炉缸内压力。泥炮有电动、气动和液压三种。由于气动具有不适应高炉强化冶炼、打泥活塞推力小和打泥压力不稳定等缺陷，已逐步被淘汰。我国目前使用电动和液压两种。电动的用于中小高炉，而液压用于大高炉和装备水平较高的300~420m3高炉。现代大高炉广泛采用液压矮式泥炮，这样可使风口工作平台连在一起，大大方便了铁口两侧风口装置的观察和维修工作。液压泥炮的优点是：推力大，打泥致密；压紧力稳定，使炮嘴与泥套始终压得很紧，不易漏泥；高度矮，结构紧凑，便于炉前安置和操作；液压装置不装在泥炮本体上，简化了结构；省能，耗电量约为同类电动泥炮的! & % 左右；操作简单，既可手动，也可遥控。
143、渣口的结构如何？ 答：炉容1000 m3及其以下的中小型高炉都设有渣口。渣口设在炉缸的中下部，由渣口大套、二套、三套、小套（又称渣口）四部分组成，小高炉将大套与二套合为一件，只有三部分。其中大套与二套是生铁铸造的，内铸螺旋形冷却水管。三套为青铜铸成，中空通水冷却，小套用青铜或紫铜铸成或焊接而成，通水冷却。小套（出渣口）直径一般为40~60mm。为了更换和安装方便，各套均呈锥形，它们之间的接触面都经过精密加工，彼此可以紧密接触防止漏气。大、二、三套装在炉缸砖墙中，大套和炉缸立水箱之间的缝隙用铁质填料锈结，大套周围有法兰盘，常压中小高炉可用销子固定在炉壳上，高压大、中型高炉用螺栓固定。
144、怎样维护好渣口？ 答：对出渣口的维护，主要是防止和减少渣口各套损坏，以保证正常放渣。造成渣口破损的原因有：（1）渣中带铁较多时，铁与渣口（材质铜）接触，极易生成低熔点的铁’ 铜合金，而使渣口损坏。（2）冷却水质差、水道产生结垢，造成导热不良而烧坏。（3）热负荷大，冷却强度低或内部结构不合理，散热不及时而烧坏。防止渣口破损的措施，一是改善炉渣流动性，消除渣口区的堆积，搞好炉缸工作，减少渣中带铁。二是提高冷却水水压、水量，改善水质，改进渣口结构，提高冷却强度。三是加强操作，放渣时注意渣中带铁情况，带铁多时要及时堵上渣口，并要做好渣口的砖套和泥套，防止烧坏三套与二套。  
144、渣口操作有哪些要点？如何考核？ 答：渣口操作要点如下：（1）做好放渣前的准备工作，主要包括：1）清理渣沟内残渣，叠好拨流闸板； 2）用渣罐的高炉，检查各罐位的渣罐是否配到位，罐内是否有盖，积水等；冲水渣的高炉，检查冲渣水量水压是否达到规定水平； 3）检查堵渣机是否灵活，放渣工具是否齐全； 4）检查渣口是否漏水，各套固定楔子是否处于紧固状态，泥套是否完好。（2）放渣过程中应注意： 1）放渣时间。确切的时间应按下料批数核算，一般在堵铁口后50min左右炉渣已超过渣口中心线，开始放渣。有两个渣口的先放低渣口，再放高渣口。如果打开渣，口往外冒煤气，没有渣或渣流很小，说明炉渣尚未到达渣口水平，此时应堵上渣口，稍后再放。2）放渣后注意观察渣流和渣口情况，特别要注意渣中带铁情况（根据渣流表面细小火星多少判断），如果带铁严重，应堵上渣口片刻再放，以避免渣口烧坏。如发现渣口破损应立即堵上，报告工长，待出完铁后，休风更换。3）如果炉缸内积存渣量过多，可同时两个渣口放渣。4）铁口打开后，上渣流仍然较大时，可以再放一些时间后堵渣口。（3）考核指标。生产上把从渣口放出的炉渣称为上渣，从铁口与铁水一起排出的炉渣称为下渣，考核渣口工作的指标，有的厂用上渣率，有的厂用上下渣比。一般要求上渣率要在70％以上，上下渣比为3:1。（4）渣口事故及处理。渣口事故有以下几种： 1）渣口堵不上。原因有堵渣机塞头运行轨迹偏离中心线，泥套破损使塞头不能正常入内以及两者带有凝铁等。这要求加强堵渣机的维护及交接班时的试堵，保持泥套和塞头完好，堵不上可酌情减风堵，或用堵耙人工堵好。  2）渣口冒渣和自行流渣。这是由于换上新渣口时没有上严，塞头退出过早或过猛，小套固定销松动等。要严格按规程换渣口，清理于净后再换，挨上新的渣口要上严拧紧；不要过早拔堵渣机，拔时先用锤击打活塞头再拔；如发现渣壳薄和自行流渣应立即堵上渣口。3）渣口爆炸。这是由于炉缸内铁水面过高超过渣口、炉缸堆积使渣口附近有积铁，以及渣中带大量铁，如果渣口小套漏水更易造成爆炸。防止渣口爆炸要求当炉缸存铁过多而不能正点出铁时，应减风控制渣铁生存数量；严禁坏渣口放渣；发现渣中带铁严重时，应立即堵渣口；处理炉缸冻结或严重堆积时应用砖套制成渣口放渣等。 
145、炉渣处理有哪几种形式？ 答：一般有用渣罐将炉渣运到水渣场或弃渣场、在炉前直接冲水渣和炉前干渣坑三种处理形式。现代高炉都用在炉前直接冲水渣形式。20世纪60年代以前建成的高炉采用渣罐车运送。渣罐容积一般为8~16.5m3，有方形口、圆形口、椭圆形口三种，为了使炉渣倾倒干净，罐壁斜度不小于20°，倾角不小于45°。炉前直接冲水渣是将上渣和下渣沟的一端连接冲水渣槽，当炉渣流到水渣槽时，被这里的高压水冲成水渣、输送到附近的水渣池里，池中水渣运走利用，水经过滤后循环使用。有的大型高炉前设有干渣坑，炉渣直接流入坑内打冰冷却。干渣坑必须设两个以上轮流清理使用。这种方式降低了炉渣的利用价值。
146、炉前冲水渣有哪些工艺要求？答：炉前冲水渣的工艺要求是：（1）为防止爆炸，要求上、下渣不能大量带铁。（2）水压要在2×105Pa以上，并要有足够水量，渣和水之比保持在1：10 左右为宜。（3）水温要低，以免产生渣棉和泡沫渣。（4）渣沟弯道的曲率半径要大；要有5％以上坡度，以免沉淀堵塞。（5）渣沟上要设排气烟囱，防止蒸汽、二氧化硫、硫化氢等气体毒害人体与腐蚀设备。
147、我国炉前冲水渣主要使用哪几种方法？答：炉前冲水渣是新建高炉炉渣处理的首选方式，我国现在广泛使用的有沉淀池法或沉淀池底过滤法；茵芭（INBA）法和轮法。个别厂使用的还有拉萨（RASA）法、螺旋法等。（1）沉淀池法、底滤法。是传统的炉前炉渣处理工艺，广泛使用于大、中、小型高炉。炉渣流进渣沟后经冲渣喷嘴的高压水水淬成水渣，沿水渣沟进沉淀池进行沉淀，然后用抓斗起重机抓出装车。为使渣水分离采用三种方法：两个沉淀池一个接受冲来的水渣，另一个满后放水，轮流使用；在沉淀池底部铺有滤石，水经滤石排出，此法常叫底滤法，（OCP）滤眼被细碎水渣堵住时用压缩空气吹扫；沉淀与底滤结合，沉淀池中水溢流经配水渠入过滤池（结构与底滤池相同）过滤。所有分离出来的水都循环使用。（2）茵芭法。是卢森堡(9公司的专利炉渣处理工艺，水淬后的渣水混合物经水渣槽流入脱水转鼓，脱水后的水渣经过转鼓内、外的胶带机运到成品水渣仓内进一步脱水。滤出的水经冷却塔冷却后进入冷却水池，冷却后的冲渣水经泵送往冲渣箱循环使用。此法的优点是连续滤水，电耗低，循环水中悬浮物少，泵、阀门管道寿命长，而且环境好，投资省。（3）轮法。轮法是唐山嘉恒公司与河北省冶金设计研究院在消化从俄罗斯引进的图拉法和其他水渣处理工艺成功经验基础上研制的。轮法采用快速旋转的粒化轮取代传统的水淬。炉渣落入转轮的叶片被粉碎，和被粒化器上部喷来的高压水射流冷却和进一步水淬成为水渣。冷却水与粒化渣落入脱水器筛网中，在0.5mm 的筛网中过滤，滤下的水流入回水槽，经回水管道进入集水罐，经循环水泵加压后供粒化器使用。留在筛网中的水渣通过脱水器受料斗卸料口落到脱水器下部的皮带机上，再被转运到贮渣仓或堆场。此法的优点是：（1）省水。因为此法的喷水只起水淬冷却作用，不起水力输送作用，理论上它的水耗量为1:5以下，比其他方法的1:10以上省很多，但为得到粒度较细的合格水渣，一般水耗量要达到1:7；（2）渣中带铁不会发生爆炸，这是由于炉渣是受快速旋转轮的叶片的机械作用而粉碎，并被迅速冷却；（3）占地面积小（100~200m2）；（4）运行费用低。
148、铁水罐有几种形式？各有何优缺点？ 答：现在使用的铁水罐有锥形、梨形及混铁炉型三种。（1）锥形罐的优点是构造简单、砌砖容易、清理罐内凝铁容易。缺点是容铁量小，一般仅50~70t；使用寿命短，仅50~300次；散热大，铁水降温快。现在已逐步被淘汰，或改为直桶形，容量加大到100~140t。（2）梨形罐的优点是它近似球形，散热面积减小，且由于上部截面急剧缩小呈椭圆形，铁水表面的辐射热一部分被反射回来，热损失减少；罐内凝铁也减少。缺点是容铁量一般只100t左右，仍较小；内部砌砖比锥形罐复杂些，罐内有凝铁后清理也较困难；使用寿命一般为100~500次。（3）混铁炉型铁水罐又称鱼雷罐，几乎是封闭的圆筒，热损失大为减少，铁水可在罐内保存一昼夜之久；容铁量大，一般180~420t，因此可减少罐数，缩短铁沟长度。缺点是罐内砌砖更复杂、困难；由于它是自动倾翻，铸铁机和炼钢车间接铁水工具要适应这一特点。  
149、生铁铸块使用什么设备？   答：高炉炼出的生铁主要是直接以液态用铁水罐运送炼钢厂使用。在炼钢时不需要铁水，冶炼铸造生铁和只有高炉炼铁生产的铁水，需要用铸铁机铸成铁块。大中型炼铁厂都建有专门的铸铁车间，小高炉则将铸铁机建在出铁场上，出铁时直接铸成铁块，极少数小铁厂还有在出铁场上用铁模铸块的。铸铁机是一种倾斜向上装有铁模和链板的循环链带式机，它由一列或两列带有铸铁模的链带（具有传动机构和拉紧装置）、铸铁模喷浆器，冷却铸铁模及生铁块喷水装置等组成。铸铁机分为固定辊轮式（链带沿着装在不动支架上的辊轮运动）和移动辊轮式（辊轮固定在链环上，链带运行时，辊轮沿导轨运动），现代结构的一般为固定辊轮式。铸入铁水的铁模在向上运行一段距离后（一般为全长的1/3）铁水表面冷凝后，开始喷水冷却（耗水量在1.0~1.5t/t），当链条运行到上端翻转时，已经凝固的铁块脱离铁模，落入运送车上，空链带从铸铁机下面返回，途中由喷浆器向铁模喷一层1~2mm的石灰或混合浆，以防止粘模。  
150、长期休风、封炉复风后对炉前操作有哪些要求？ 答：长期休风和封炉，由于休风时间长，炉内积存的渣铁和炉缸焦炭随温度下降凝固在—起，复风后短时间内很难将铁口区加热熔化。因此要求炉前做好以下工作。（1）复风前做好以下准备工作1）复风前（约8h）用开口机以零度角（水平位置）钻铁口，要将铁口钻得大一点，钻通后直到见焦炭为止。当开口机钻不动时应用氧气烧，烧到远离砖衬内壁0.5m以上深度时再向上烧，烧到炉内距墙1.5m仍不通时，可用炸药将凝固的渣焦层炸裂，使复风后煤气能从铁口喷出以加热炉缸铁口区。2）根据休风时间长短及开铁口的情况，决定是否用一个渣口作临时备用出铁口。方法是拆下渣口小套和三套，按出铁要求安装一个与三套同样大小的临时铁口，并准备好临时堵铁口的泥枪。3）做好临时撇渣器，既要预防第1、2炉铁炉凉，铁量小易冻结，又要预防因铁口开得大，铁流大的现象。4）准备比正常时多的河沙、焦粉、草袋烧氧气的材料工具等。5）人员要合理安排，尤其是采用临时备用铁口出铁时，要同时安排铁口与临时铁口两组人力。（2）出铁操作'1）铁口喷煤气时间尽量长一些，争取到铁口见渣为止。2）随时注意风口变化，如果出现料尺过早自由活动及风口涌渣现象应尽早打开铁口。3）当凝固的渣焦层很厚用炸药炸也无效时，应立即组织在临时铁口出铁，同时留一部分人继续烧铁口。4）铁口烧开但铁流凉而过小时，应将铁水挡在主沟内，以免在撇渣器冷凝。只有当铁流具有一定流速时，才能将铁水放入撇渣器并撒上焦粉保温。
151、严重炉凉和炉缸冻结对炉前操作有哪些要求？答：此时铲前应随炉况的变化紧密做好配合工作。重点是及时排放冷渣冷铁。（1）为保持渣口顺利放渣，应勤放勤捅，一旦铸死，应迅速用氧气烧开。（2）铁口应开得大一些，喷吹铁口，使之多排放冷渣铁、消除风口窝渣。（3）加强风口直吹管的监视工作，防止自动灌渣烧出。（4）如炉缸已冻结，不能排放渣铁时，应休风拆下一个渣口的小套和三套，做临时铁口以排放炉内冷渣铁，直到炉热能从铁口出铁为止。  
152、大修、中修开炉的炉前工作有哪些特点？ 答：大、中修开炉，铁口上方没有凝固渣铁焦层，只是炉缸与炉料都是凉的。它不同于正常出铁，也与长期休风、封炉复风后的炉前操作有以下不同： （1）开炉前要搞好炉底炉缸的清理。大修后主要是清除炉底的泥浆与废料，中修后的清理量更大一些，要将炉底铁口区积存的渣铁清理得越干净越好，至少要在铁口方向清出一条通道，安装的铁口导管要有一定的角度。（2）为争取中修开炉后能延长铁门喷吹时间，导管的里端要垫两块耐火砖，架空导管，防止炉底刚有液态冷渣就将导管铸死，使铁口不能喷吹。（3）要用炮泥在炉内铁口附近做一个大泥包作为开炉后维护铁口的基础泥包。（4）开铁口角度要平。
153、什么叫开炉？对开炉有何要求？ 答：开炉是高炉一代炉龄的开始，即新建或经大修后的高炉重新开始连续生产。开炉是一件十分重要的工作，开炉工作的好坏将对高炉一代的生产与寿命产生巨大影响，因此要求开炉时必须做到：（1）安全、不发生任何事故；（2）控制好开炉工艺参数，使炉缸高温热量充沛，根据炉容大小、开炉原燃料情况，选定合适的全炉总焦比，控制生铁的［Si］含量在3.0％左右，炉渣碱度在0.95~1.0，使炉渣有良好的流动性，并有一定的脱硫能力；（3）开炉初期要注意保护高炉内形，因此要冶炼几天铸造铁（［Si］含量在1.25~1.75％），强化速度不宜太快，一般开炉送风后视炉况逐步打开全部风口送风，1~3个月生要技术经济指标达到正常水平；  （4）顶压不宜提得太快，一般在风口全部工作后，风量与风压适应，铁口深度正常，上料能力满足要求，特别是无料钟炉顶要工作正常，时间约在送风点火后’ , 
154、开炉前有哪些准备工作？ 答：为了搞好开炉工作，必须完成下列几项准备工作：（1）开炉前的生产准备工作；（2）开炉前的设备检查、试运转及验收工作；（3）烘炉（包括高炉和热风炉）；（4）开炉的配料计算；（5）装炉；（6）安排好点火、送风及出渣出铁工作。
155、开炉前的生产准备工作包括哪些内容？ 答：开炉前的生产准备工作包括：（1）原料准备。开炉前准备好一定数量的合格料，包括铁矿石、锰矿石、焦炭、石灰石等。用于开炉的原料应尽量选择化学成分稳定、含硫、磷等有害杂质低，粒度均匀、含粉末少，矿石还原性好，焦炭强度高、灰分低的炉料。（2）生产人员的配备和培训。应将开炉后各岗位所需人员配备齐全（包括开炉期间的机动人员）。对生产骨干必须组织培训，使其掌握本高炉所采用的全部新技术、新装备。条件许可时应安排到有经验的单位实习一段时间。（3）工具材料及劳保用品的准备。在准备这些物品时，既要保证生产需要，又要适量防止浪费积压，并注意回收残品。（4）规程、制度的准备。为了保证高炉生产的连续正常作业，使新技术、设备发挥效益，每个工序、岗位都必须制订规程、制度，它主要包括安全规程、技术操作规程和设备维护规程等。（5）搞好生产的组织平衡工作。原燃料供应、动力输送、渣铁处理、运输工作等都要做好组织平衡，并要求稍大于高炉生产的能力。（6）组织好设备维护与必须的备品备件。保证在一旦发生设备故障时，能很快进行检修。（7）为了更好地进行生产管理和技术分析，各岗位都要准备必要的原始记录表格。
156、怎样进行开炉前的试风？ 答：开炉前试风，主要是检查送风系统的管道及阀门是否严密，各阀门操作是否灵活可靠等。试风的步骤是，先试冷风及热风管道，然后再试热风炉炉体及各种阀门。试风前应先将高炉各风口的吹管卸下，用铁板将各风口弯头封死，然后打开各风口的窥孔。试冷风及热风管道时，将各热风炉的热风阀及冷风阀关严，打开混风阀，通过风机控制一定的送风压力（一般为高炉工作压力的60~100%），然后检查管道，发现漏风处要做好标记，以便试风后进行修补。管道试风完毕后，将热风炉的废风阀打开，如发现有风，则说明冷风阀或热风阀可能漏风，需进入热风炉内检查漏风情况。最后试烟道阀，将热风炉灌满风，关冷风阀及热风阀，10min后，根据风压下降情况检查烟道阀是否漏风。同时可进行热风炉炉体的漏风检查。
157、怎样进行开炉前的试水？答：高炉冷却水总管和冷却器在安装前已进行过试压。开炉前的试水主要是检查以下几项内容：（1）全部冷却设备正常通水后是否仍能保持规定的水压。（2）炉身上部的冷却器或喷水管出水是否正常。（3）排水系统是否正常畅通。（4）水管连接处有无漏水现象。试水方法是先将各冷却器阀门关死，将水引至各个多足水管里，并打开多足水管下面的卸水阀门，先将管道内杂物冲洗干净，然后关上卸水阀门。从炉缸开始，逐个打开冷却器阀门，将水引入各个冷却器，直至最上层冷却器为止。逐层试验，逐层检查。全部通水后再检查供水能力与总排水是否畅通。
158、怎样进行开炉前的试汽？ 答：高炉使用蒸汽的地方不多，主要是煤气管道系统与保温系统。试汽时，事先应将泛汽管打开，然后再将蒸汽引入高炉汽包，以便将凝结水排除。再逐个打开通往煤气管道的蒸汽阀门，并打开相应的放散阀，检查蒸汽是否畅通，阀门是否灵活、严密。
159、怎样进行开炉前的试车？ 答：试车的范围较广，凡是运转设备都需进行试车。试车可分为单体试车、小连锁试车和系统连锁试车；又分为试空车（不带负荷）和试重车（带负荷）。顺序是由单体到系统连锁，由试空车到试重车，只有试重车正常后才可开炉生产。
160、怎样进行开炉前的设备检查？ 答：除上述的试风、试水、试汽、试车外，还要进行建筑与结构的检查。如检查高炉中心线与装料设备的中心线是否垂直重合；各风口的中心线是否在同一水平面上与炉缸中心是否交于一点；炉顶装料设备安装是否水平等。它们的误差值都必须在允许误差范围内，这是高炉设备安装必须达到的要求，否则会给高炉造成先天缺陷，严重影响生产技术经济指标与寿命。此外，在开炉前应指定专人对各种设备进行全面检查，包括计器信号是否正常，炉体各孔洞是否堵好焊好；各处照明是否符合要求；各阀门是否做好开关记号并做到该关的关上，该开的开着；料尺是否对好零点等。只有一切正常后才能点火开炉。
161、怎样进行高炉烘炉？ 答：烘炉的目的是缓慢排除砖衬中的水分。重点是炉缸炉底，否则开炉后放出大量蒸汽，不仅会吸收炉缸热量，降低渣铁温度，使开炉操作困难，而且水分快速蒸发，大量蒸汽从砖缝中跑出，可能使砖衬开裂和炉体膨胀而受到破坏，影响高炉使用寿命。烘炉一般用热风，但也有用木柴、煤气和煤燃烧烘炉的。热风烘炉最方便，它不用清灰，烘炉温度上升均匀，容易掌握。不过它要在热风炉提前竣工的条件下才有可能，应千方百计创造条件用热风烘炉。用热风烘炉的准备工作包括：首先安装风口、铁口的烘炉导管，将部分热风导向炉底中心。风口导管应伸到炉缸半径2/3处，距炉底1m左右，一般有1/3~2/3的风口装上导管就够了。铁口导管伸到炉底中心，伸入炉缸内的部分钻些小孔，上面加防护罩，防止装料时堵塞。其次是安装炉缸、炉底表面测温计。使用炭捣或炭砖砌筑的炉底、炉缸，应在面砌好黏土砖保护层，防止烘炉过程中炭砖被氧化。用热风烘炉一般有两个温度相对稳定区，一是300℃左右稳定2~3个班；二是500℃左右稳定到烘炉结束开始降温为止。烘炉终了时间应根据炉顶废气湿度判断，当废气湿度等于大气湿度后，稳定两个班以上，即可开始凉炉。一般烘炉时间为5~7d。烘炉风量（单位为m3/min）开始稍大一些，一般相当于高炉容积，小高炉可以大于此数，大高炉相当于高炉容积的80%左右。随着水分蒸发，顶温升高，风量要相应减少。料钟式高炉顶温不得超过400℃，无料钟高炉不得超过300℃，密封室温度要保持在50℃以下。烘炉时应注意：（1）铁口两侧排气孔和炉墙所有灌浆孔在烘炉时都应打开以便及时排出水汽，烘炉完后再封上；（2）烘炉期间炉体冷却系统要少量通水（约为正常时的1/2左右）；（3）烘炉中，托圈与支柱间、炉顶平台与支柱间的螺丝应处于松弛状态以防胀断，要设膨胀标志，检测烘炉过程中各部位的膨胀情况（包括内衬和炉壳）；（4）炉顶两侧放散阀保持一开一关，轮流工作，每班倒换两次，倒换时先开后关；（5）烘炉结束前要进行一次休风，检查炉内有无漏水和着火现象；（6）烘炉期间除尘器和煤气系统内禁止有人工作。
162、怎样选择开炉焦比？答：开炉时由于炉衬、料柱的温度都很低，矿石未经预热和还原直接到达炉缸，直接还原增多，渣量大，需要消耗的热量也多，所以开炉焦比要比正常焦比高几倍。具体数值应根据高炉容积大小、原燃料条件、风温高低、设备状况及技术操作水平等因素进行选择。一般情况是：100m3以下大于4；100~500 m3为3~4；500~1000 m3为2.5~3.5；1000 m3以上为2.5~3.5。在开炉焦比和后续料负荷的选择上，首钢的经验是：不过分追求过低的全炉焦比，以保证开炉顺利，而开炉后，后续料负荷及时加重且幅度大一些，以利尽快把炉温降到合适范围  
163、开炉料的炉缸填充有几种方法？各有什么优缺点？ 答：开炉料的炉缸填充分为木料填充和焦炭填充两类。木料填充有架枕木和填柴两种，焦炭填充时也有用部分木柴（1/2 或1/3）填在底部上面再填焦炭的。架枕木法是用枕木填充炉缸，每根枕木间距为100~200mm，层与层之间交错30°以上，炉腹立有保护炉墙的圆木。其优点是有利于炉料松动，点火时可均匀开风口，有利于顺行，到达炉缸的焦炭经过风口区燃烧加热，有利于加热炉缸和开铁口。缺点是装炉费工时，费木柴。填柴法是将枕木改为废枕木或普通木柴，在炉内码放不严格，也取消了保护炉腹砖墙的圆木。它保留了架枕木法的优点，但仍需大量目柴。填焦法是用焦炭填充炉缸。它的优点是节约木柴与装炉时间；由于不需要进入炉内填充木柴，烘炉后凉炉温度也可高些（不进入炉内拆除烘炉导管时）。缺点是从炉顶装入焦炭会产生一些碎焦，使炉缸透气性变差；炉缸加热的时间长，点火时圆周风口开得不均匀（一般先开铁口、渣口上方风口），对顺行与迅速加热炉缸不利。1/2或1/3填柴法是在炉缸下部填一部分木柴（一般填到渣口附近），上面再用焦炭填 ¬充。它只用少量的废木柴，而基本保持了填柴法的优点。目前使用较多的是1/2或1/3填柴法和填焦法。    
164、怎样安排开炉料的装入位置？ 答：安排开炉料装入位置的原则是前面轻，后面紧跟，必须有利于加热炉缸。为此首先要确定第一批正常料的位置，一般是在炉腰或炉身下部，小高炉要偏高一些。第一批正常料以下所加净焦和空焦量占全部净焦空焦的比例，随炉缸填充方法不同而不同。用架木法或填柴法填充炉缸时，第一批正常料以下的净焦、空焦量为全部净焦空焦量的65%左右；1/2或1/3填柴法为75%左右；填焦法则需85%以上。此外石灰石需吸热分解造渣，所以带石灰石的空焦加入位置也不能太低，一般以加在炉腹上部或炉腰下部为宜。使用不同炉缸填充法时其空焦前的净焦量占全部净焦空焦总量的比例应依次分别为50%、60%和70%以上。在炉缸未充分加热之前，要尽量减少冷渣流入炉缸，以免造成炉缸冻结。正常料应从下而上分段加重负荷，最下层正常料负荷一般为0.5~1.0，各段加负荷的幅度可以大一些，有利于矿石的预热与还原。
165、什么叫带风装料？它有什么特点？ 答：在用焦炭填充炉缸、冷矿开炉时，在鼓风状态下进行装料叫带风装料。它的主要特点是：缩短烘炉后的凉炉时间，加快开炉进程；改善料柱透气性，有利于顺行；减轻炉料对炉墙的冲击磨损；蒸发部分焦炭水分，有利于开炉后的高炉操作。从20世纪60~70年代带风装料在小型高炉上使用。湘钢的两座750m3高炉在1975年和1977年都采用带风装料，规定装料前炉内温度和装料时的风温不超过300℃，风量约为炉容的1.5倍。开炉后炉况顺行，炉缸热状态良好。采用带风装料时风温要严格控制，不允许在装料过程中炉内着火。
166、怎样进行开炉点火操作？ 答：点火表示一代高炉生产的开始。点火前应先进行下列操作：（1）打开炉顶放散阀；（2）有高压设备的高炉，一、二次均压阀关闭，均匀放散阀打开，无料钟的上、下密封阀关闭，眼睛阀打开；（3）打开除尘器上放散阀，并将煤气切断阀关闭，高压高炉将回炉煤气阀关闭，高压调节阀组各阀打开；（4）关闭热风炉混风阀，热风炉各阀处于休风状态；（5）打开冷风总管上的放风阀；（6）将炉顶、除尘器及煤气管道通入蒸汽；（7）冷却系统正常通水；（8）检查各入孔是否关好，风口吹管是否压紧。上述操作完成后即可进行点火。点火的方法有热风点火和人工点火两种。热风点火是使用700℃以上的热风直接向高炉送风。最好使用蓄热较高的靠近高炉的热风炉点火，这样可以得到较高的风温，易将风口前的引火物和焦炭点着。这种点火方法很方便，但是风温不足的高炉不能采用。人工点火是在每个风口前，填装一些木柴刨花、棉丝等引火物，在炉外把铁棍烧红，然后用铁棍伸入风口点燃引火物。不管使用哪种点火方法，为了保证点火顺利，可在风口前喷入少量煤油。
167、怎样使用开炉的风量？ 答：开炉风量按高炉容积大小、炉缸填充方法、点火方式、设备可靠程度不同而有所不同。一般开炉使用的风量为高炉容积的0.8~1.2倍（约为正常风量的50%）。高炉容积大，用填焦法填充炉缸，设备可靠程度较低，故障多时应采用偏下限的风量；相反，高炉容积小，用填柴法填充炉缸，设备可靠时可选用偏上限的风量。采用热风点火时，开始送风即可接近开炉风量；而用人工点火时，开始送风一定要小，以免大风将火吹灭，然后再根据风口引火物的燃烧情况逐渐加大送风量直到接近开炉风量。对不清理炉缸的中修开炉，送风量也要小一些（应靠近下限），以减慢炉料的熔化速度，延长加热炉缸的时间。开炉时，要均匀地堵部分风口（一般堵50%的风口），以获得接近于正常生产时的鼓风动能。点火后的加风速度，随设备可靠性与技术操作水平而定。待出第一炉铁后，便可根据各方面的情况决定加风速度。如生铁质量合格，炉温充足，设备正常，加风速度可很快达到高炉容积的1.8倍以上。
168、怎样安排好开炉的炉前工作？ 答：开炉的炉前工作主要是喷吹铁口和出渣出铁。（1）喷吹渣铁口：喷吹时间随炉缸填充方法定。用填柴法开炉时到达炉缸的焦炭是红热的，对加热炉缸有利，渣铁口的喷吹时间可以短一些，一般2~3h就可以了。用填焦法开炉时，炉缸焦炭是冷的，应利用喷吹铁口，将高温煤气导向炉缸，促进炉缸的加热，因此喷吹时间应长一些，最好喷到铁口见渣为止。大型中修不清理炉缸的高炉开炉，因炉缸有冷凝的渣铁，也应多喷铁口。为了便于拔出铁口的喷吹导管，导管可以是两段连接而成的。一段在炉内，一段在炉外，到时拔出炉外部分就可以了。也可使导管不伸出炉外，这样就不用拔了。（2）出渣出铁：开炉后的第一次铁能否顺利流出，是整个开炉工作的重点，因此出铁前应从组织与技术措施上做好铁口难开、流速过小或过大、铁口冻结等方面的充分准备。出第一次铁的时间根据炉缸容铁量而定，一般达到正常许可容铁量的1/2左右就可以出第一次铁，约在20h以上。死铁层越深，出第一次铁的时间越晚。有渣口的高炉应先放上渣。中修开炉，因炉缸冷凝渣铁多，炉缸容铁少，出第一次铁的时间应早一些，一般在点火后16h左右出铁，而且往往先不放上渣，待铁口正常出三次铁后再放上渣。  
169、开炉后回收煤气引气的条件是什么？ 答：开炉时，煤气中CO及H2含量很高，易发生爆炸，加上送风初期风量较小，炉料不能正常下降，常发生悬料、崩料现象，因此开炉初期的煤气一般都放散掉，而不进行回收利用。回收利用煤气引气的条件是：炉料顺利下降，基本消除悬料与崩料现象；风量稳定在较高水平，炉顶煤气压力在3kPa以上。
170、决定高炉大、中修停炉的条件是什么？ 答：我国高炉停炉有大修停炉与大型中修停炉两种。它们的条件是：（1）大修停炉以炉缸、炉底受侵蚀的程度为依据，当侵蚀严重，威胁到安全生产或需要减产维持时应停炉大修。此种停炉需放出炉底炉缸的残铁。（2）大型中修停炉主要是依据风口带以上的炉体和冷却水箱受到破损的程度而定，当炉体和水箱破损在40%以上，严重影响高炉技术经济指标，造成消耗高、休风率增加、炉况顺行程度变差时则应停炉中修。此种停炉不放炉底炉缸残铁。
171、对停炉工作有哪些要求？ 答：（1）要保证人身设备安全。在停炉过程中，一般不再加入矿石，煤气中CO含量较高，炉顶温度也逐渐升高，喷水产生大量蒸汽，一部分蒸汽分解，煤气中含H2也增加，气体量大，爆炸着火的危险性增多。因此，停炉时一定要把安全放在第一位。（2）要尽量缩短停炉过程，减少经济损失。（3）尽量减少炉内残留的炉料和渣铁，为修理工序创造有利条件。
172、停炉前有哪些准备工作？ 答：为了安全顺利地停炉，在停炉前必须做好以下准备工作： 
（1）冶炼操作方面的准备，目的在于减少炉缸堆积物与炉墙黏结物，为扒料和放残铁创造条件。具体工作包括： 1）提前停止喷吹燃料，改为全焦冶炼。停炉前如炉况顺行，炉型较完整，没有结厚现象，可提前1~2个班改全焦冶炼；若炉况不顺，炉墙有黏结物，应适当早一些改全焦冶炼，并在停风前适当疏导边缘煤气流的装料制度，以清理炉墙。2）炉缸有堆积现象时，在停炉前几天应降低炉渣碱度，加入少量锰矿或萤石，改善渣铁流动性，清洗炉缸。如采用含钛炉料护炉时，应适时停加含钛炉料3）在停炉降料面之前要有一次休风小修，完成炉顶喷水设备安装、焊补炉壳、软尺安装等工作。（2）设备与工具的准备。1）安装炉顶喷水设备和调节装置，连接高压水泵，把高压水引向炉顶平台，并插入炉喉喷水管；某些高炉还要求安装临时测料面的软长探尺，为停炉降料面作准备。2）准备好扒除炉内残留炉料、砖衬的工具，包括一定数量的钎子、铁锤、耙于、钩子、铁锹、风镐、胶管及劳动安全防护用品等。3）作好炉缸放残铁的准备工作。首先改善环境，清除障碍，保持放残铁附近炉基表面及残铁沟下铁道的干燥；其次，通过计算确定放残铁口位置，估算残铁量，准备足够数量的残铁罐，并制作残铁罐间过渡槽及放残铁沟；第三，安装好烤残铁沟用的焦炉煤气管，准备好烧残铁口的氧气及工具材料，搭好放残铁的操作平台。（3）组织准备：包括成立指挥机构，人员安排，制定停炉计划、运行图表等，要求责任明确，负责到底。
173、有哪几种停炉方法？答：主要有两种停炉方法：（1）填充停炉法。用焦丁代替正常炉料从炉顶加入，适当喷水控制炉顶温度，待焦丁下降到风口区时停炉。这种方法比较安全，但需大量焦丁，停炉扒料工作量大，造成时间、人力、物力方面的很大浪费。（2）降料面停炉法。也叫空料线法，停炉开始停止装料，使料面降低，用炉顶喷水控制炉顶温度，钟式炉顶不超过400~450℃，个别点不高于500℃；无钟炉顶不超过250~300℃，个别点不高于350℃。当料面降至风口区时，停止送风。此法的优点是停炉后炉内清除量少，停炉进程快，为大中修争取了时间；缺点是炉墙容易塌落，需要特别注意煤气安全。停炉方法的选择主要取决于炉体状况、炉墙砖衬和冷却器损坏程度。一般小高炉炉墙结构简单，到大修时砖衬侵蚀严重，甚至炉壳变形，就应采用填充停炉法；炉壳完整、炉墙结构强度较好的中小型高炉和大型高炉一般都采用降料面停炉法。如大中型高炉炉壳损坏严重，或想保留炉体砖衬，也可采用填充停炉法。 
174、怎样安全、快速降料面停炉？  答：实现安全、快速降料面停炉的关键是增加降料过程中的气体排放能力与均匀雾化喷水，切忌大量水集中入炉。具体做法是：（1）增加排散气体的能力。排散气体的方法有两种，一种是从降料面开始就停止引煤气，而将煤气放散掉。为了增加放散面积，在开始降料面前休风，取掉一个放散阀的缩口；同时焊补炉壳裂缝和安装临时软探尺，降料面时关小钟、开大钟，防止大钟上积水，同时增加放散气体能力。另一种方法是开始降料面时不停止引煤气，亦不安装临时软探尺，只插入炉喉降温喷水管。根据煤气中CO2随料面降低而变化的规律，通过每半小时分析一次煤气中CO2的含量，判定料面位置。（2）改进炉顶喷水。均匀喷水并使水雾化，可使水在炉子上部迅速变成蒸汽排出炉内，既可降低顶温还可防止水珠与高温料面的红热焦炭反应生成H2。具体措施是在炉喉的喷水管上多钻孔，钻小孔，既保证喷水量，又保证雾化。（3）尽量争取用较大的风量降面料。随料面降低，煤气温度升高，喷水量加大，气体增加，这时要注意逐渐减少风量。（4）减少炉缸的填充焦，加快降料面速度。过去停炉时要在正常料之后加与炉缸容积相等的焦炭。实践证明，矿石和熔剂，在高温区均已熔化成液体，软熔带以下只剩焦炭，多加焦炭不仅会造成巨大浪费，还会使炉腹区降料面速度减慢。首钢1979年10月2号高炉停炉时，只在正常料之后加了两批焦炭，炉腹区同样使用70%左右的风量，降料面速度由过去的0.6~0.7m/h提高到1.3m/h，炉缸也没有未熔化的矿石。（5）停炉过程中尽量避免休风，若必须休风时应进行炉顶点火。（6）当炉料降至炉身下部以下时禁止向炉内加料，以免煤气含H2高发生爆震。
175、怎样确定放残铁的位置？答：选择好放残铁的铁口位置是保证放好炉底炉缸残铁的关键。首先必须正确估计炉底侵蚀深度，而残铁口方向则根据铁罐配置及操作方便而定。确定炉底侵蚀深度的方法有两种：（1）计算法。又分理论计算法与经验计算法： 1）拉姆热工计算公式： 2）莫依森科公式：3）开勒公式： 4）冶金部炉体调查组提出的公式（对黏土砖无风冷炉底的高炉）。5）鞍钢经验公式：以上5个公式除第一个外，其他4个都属经验公式。由于炉底耐火材料的改进，加上炉底进行了冷却，以及炉底的综合结构，计算时不仅复杂而且误差大。用拉姆热工计算式计算时停炉前一周炉底就应停止冷却，测出准确的炉基温度。（2）直接测量法。直接测量炉缸下部炉皮的表面温度，温度最高处是炉缸侵蚀最严重的地方。以该处为基点再往下300mm左右（有炉底冷却的）或500~800mm（无炉底冷却的）处即为炉底侵蚀最深、开残铁口的位置。
176、怎样搞好放残铁操作？   答：放残铁前要安排好时间，迅速完成放残铁的全部工作：（1）开始降料面时，切开残铁口处的炉缸围板。（2）当料面降至炉腰时，停止放残铁处立水箱的冷却水，并用氧气烧开立水箱。（3）当料面降至炉腹时，做残铁口的砖套。（4）当料面降至风口区时，可一边从铁口正常出铁，一边烧残铁口。在安装好残铁沟时，残铁沟与立水箱、炉皮的接口一定要牢靠，以保证数百吨残铁顺利流出，不能发生漏铁、打炮、爆炸事故。具体做法是用砖伸入炉底砖墙内200mm以上，使从立水箱、炉皮到残铁沟的砖套成为一个整体，并用耐火泥料垫好、烤干。要像制作正常铁口一样制作残铁口，才能安全顺利地放好残铁。 
177、什么叫休风？休风如何分类？答：高炉在生产过程中因检修、处理事故或其他原因需要中断生产时，停止送风冶炼就叫做休风。根据休风时间的长短，休风4h以上就称长期休风；休风4h以下，则称短期休风。长期休风又可分为计划休风与非计划（事故）休风。计划休风还可分为计划满炉料休风与计划降部分料面休风。
