Repository: iCodingMax/Steel-Industry-Agent

# Industrial Agent Platform 工业智能体平台

钢铁行业工序级融合智能问答系统，集成 **RAG 工艺知识问答**、**ChatBI 智能问数**、**MCP 工具调用**、**Skill 技能执行** 四大能力，提供统一对话入口，自动识别用户意图并路由分发，支持纯知识查询、纯数据查询、知识+数据融合分析、工具调用、技能执行五种模式。

## 核心特性

- **融合推理**：单对话框同时支持工艺知识查询、生产数据查询、工具调用与技能执行，三级意图识别（关键词预判 + 工具相似度匹配 + LLM 深度分类）自动路由分发
- **RAG 知识问答**：多格式文档解析（PDF/Word/TXT/Markdown）、智能切片、向量检索、重排 Rerank、知识引用溯源
- **ChatBI 智能问数**：NL2Metrics 指标语义匹配 + NL2SQL 兜底，自动生成 SQL 并执行查询，支持表格/图表可视化
- **MCP 工具调用**：基于 MCP（Model Context Protocol）协议，SSE 长连接动态发现工具、构造参数、执行调用（如高德地图、天气服务等外部服务）
- **Skill 技能执行**：本地技能脚本包（ZIP 格式上传），支持特定领域任务执行（如高炉炉况诊断、转炉炼钢分析等）
- **全链路溯源**：文档引用溯源、SQL 执行溯源、思考过程展示、工具调用记录
- **SSE 流式响应**：知识问答与数据分析并行执行，实时流式输出，思考过程实时展示

File: backend/storage/documents/d59da472889c4c14a67f676a73bd13a1_高炉炼铁原理与工艺知识问答Q&A.txt (part 3 of 3)
高炉炼铁原理与工艺知识问答Q&A
178、短期休风的休、复风操作程序是什么？   答：（1）休风操作程序为： 1）高压操作的高炉先将高压改为常压； 2）在炉顶、除尘器、煤气切断阀等处通蒸汽，以保证煤气系统的安全； 3）停止富氧鼓风，停止喷吹燃料； 4）有炉顶喷水降温设施的高炉，要停止炉顶喷水； 5）打开炉顶放散阀，关闭除尘器截断阀，停止回收煤气； 6）打开放风阀减到7）放风到风压小于20kPa时停止加料； 8）放风到风压小于10kPa 时保持正压，检查各风口，没有灌渣危险时发出休风信号，热风炉关闭热风阀和冷风阀，提起料尺； 9）需要倒流休风时，通知热风炉进行倒流，并均匀打开 ! % 以上风口视孔盖。（2）复风操作程序为： 1）采用倒流休风时，复风前停止倒流，关闭所有风口的视孔盖； 2）发出送风信号，打开热风炉的冷风阀、热风阀，逐渐关闭放风阀； 3）慢风检查风渣口、吹管等是否严密可靠，确认不漏风时才允许加风； 4）送风量达到正常1/2以上时，打开除尘器上煤气截断阀； 5）关闭炉顶煤气放散阀，回收煤气； 6）关闭炉顶、除尘器和煤气截断阀处的蒸汽； 7）根据炉况，迅速恢复高压操作，富氧鼓风和喷吹燃料。 
179、什么叫倒流休风？有哪些注意事项？答：倒流休风就是将休风后高炉内残留的煤气通过热风管道倒流经热风炉或专用的倒流烟囱排除的休风操作。高炉休风初期，由于炉内还残留有大量煤气，若需要更换风渣口等设备，会有大量的煤气从风口喷出而影响操作和人身安全，此时如采用倒流休风操作便可得以避免。倒流休风有两种方法，一种是利用热风炉，使煤气经烟道流入烟囱抽出；另一种是在热风总管的尾端建一个专用的倒流烟囱，以排出炉内残留煤气而不经过热风炉。倒流休风的注意事项是：（1）倒流时，为了让空气从视孔抽入，应使倒流的煤气尽量完全燃烧。风口的视孔盖要均匀地多打开一些，一般小高炉在1/2以上；大型高炉因风口多，打开1/3以上即可。（2）用热风炉倒流时，要用顶温较高的热风炉，每个热风炉用于倒流的时间不得超过45min，以防止热风炉降温太多。若需继续倒流，应换一座热风炉。在换炉时应通知高炉风口前检修的人员暂时撤离，以防止发生意外。
180、长期休风与短期休风的操作有何区别？ 答：长期休风除操作程序与短期休风的相同外，有以下区别：（1）长期休风前要做以下准备工作： 1）计划长期休风前要清洗炉缸，减轻焦炭负荷，装好停风料； 2）要全面彻底地检查冷却设备是否漏水； 3）要将重力除尘器等处的炉尘清除干净，防止窝存热炉尘与煤气； 4）准备好风、渣口的密封用料； 5）适当增加出铁口角度，出尽渣铁； 6）准备炉顶点火用引火材料与工具。（2）长期休风操作时要做到上料皮带、中间料斗、称量斗、料罐、炉顶大小钟上不存炉料，以便进行检修。有时还有清料仓的任务，应有计划地做好配合工作。（3）长期休风后要进行炉顶点火与密封。
181、什么叫炉顶点火？怎样进行炉顶点火？ 答：高炉休风后点燃从炉喉料面逸出的残存煤气就叫做炉顶点火，这是保证炉顶设备检修的一项安全措施。短期休风时，可用通蒸汽的方法保证安全，但长期休风一般需要检修炉顶设备，即使不检修炉顶设备，长期通蒸汽会蓄积很多水分，给送风操作带来不利影响，因此长期休风时进行炉顶点火是一项经济而安全的措施。进行炉顶点火既要重视引火物，又要重视往炉内配加助燃空气。引火物一般为少量木柴、油棉丝。为了更好地往炉内配加空气，防止炉内煤气过多，空气进不去，一般都在停风后进行。在进行炉顶点火操作时要注意将炉喉蒸汽关严，将漏水水箱的冷却水关闭。目前先进的大型高炉有用焦炉煤气、压缩空气、氧气的点火枪设备，炉顶点火更加简便安全。 
182、怎样做好长期休风后的密封工作？ !  答：为了复风顺利与减少休风期间的热损失，必须认真搞好炉体密封。（1）下部密封。这是炉体密封的重点，其密封方法随休风时间长短而异，时间越长，对密封的要求越严。一般休风4~48h，风、渣口用堵口泥堵结实就可以了。休风48h以上时，需将风口前的直吹管及渣口小套卸下，再用堵口泥将风、渣口堵死。堵口时用一层堵口泥、一层河沙、一层堵口泥（即泥、沙、泥）。休风7d以上时，风、渣口在用上述方法密封后再涂一层沥青或重油。休风15d以上时，应按封炉的要求先在耐火泥外砌上一层耐火砖后再涂沥青或重油密封。（2）上部密封。这随对休风的要求而异。为了迅速降低炉顶温度，方便检修，过去采用上部加水渣密封的办法，此法需专门组织水渣供应，且由于水渣透气性差，影响复风顺行。现在一般是在停风前先将料面降到炉身中上部，休风后在炉顶通蒸汽并用冷料加满，最后1~4批料只加矿石，不加焦炭（复风时补加），这样也可降低顶温并达到上部密封的目的。（3）中部密封。这主要是指炉体围板与冷却器的密封。休风前认真检查各种冷却器，漏水的水箱休风时应停水，破损的风、渣口休风后立即换掉再作密封，因为休风时往炉内漏水比密封不好进入空气的危害更大。炉体的大裂缝要及时焊补，减少吸入炉内的空气。休风后降低冷却水的水压，减少水量，保持正常水温差，减少热损失。检修中需在炉体开孔时，一定要事先做好准备，尽量缩短时间，检修完后立即重新做好密封。
183、长期休风处理煤气有哪两种模式？答：由于高炉炉容大小、炉顶装备设备、煤气净化工艺的不同，长期休风处理煤气可归纳为两种模式：（1）第一种模式。先进行炉顶点火，后休风，再处理煤气，这种模式多用于钟式高炉。此模式的特点是先彻底地断源后再处理煤气，能完全避免边赶边产生的不安全现象的出现；炉顶点火是在正压下进行，点火安全；但煤气点火后炉顶温度升高，所以它适用于对炉顶温度要求不严的钟式炉顶。（2）第二种模式。先休风，后处理煤气，再进行炉顶点火。此模式的特点是休风处理完煤气再点火，能使炉顶温度维持在较低水平，适用于对炉顶温度要求严格的高炉，但在点火前要检查所有冷却器（包括风渣口）不能漏水，否则煤气中H2多易发生爆炸。
184、怎样选择休风焦比？ 答：为了弥补休风期间的热量损失与顺利复风，长期休风时需多加一些焦炭，增加全炉焦比。其增加量依据下列条件决定：（1）满炉料休风时，焦比的选择主要依据休风时间长短而定，并与炉体密封的严密性、炉子容积大小、技术操作水平等有关。休风时间长、炉子容积小、炉体密封差、操作水平低的高炉要相应增加多一些。当前很多高炉采用喷吹燃料措施，为了充分发挥它节省焦炭的作用，24h以内的休风，休风前可只加少量净焦或轻负荷料，复风初期少量喷吹燃料，迅速恢复正常。（2）降料面休风时焦比的选择主要依据料面位置。料面越深，休风焦比越高。若料面降至炉身中部，休风焦比要比正常综合焦比高20~30%；料面降至炉身下部，焦比应较正常高40%左右；如料面降至炉腰及以下位置，则接近重新开炉，所以焦比也接近开炉焦比，应增加100~200%甚至更高。（3）无计划休风，这是因事故等原因造成的被迫紧急休风。休风前来不及增加入炉焦炭，但为了弥补休风时的热损失，应在复风时从上部加入净焦和轻负荷料，同时尽可能使用高风温、富氧、喷吹燃料，迅速增加炉缸热量。复风时综合负荷减轻较少时，相应恢复全风所需要的时间就长一些。多是等复风后所加净焦、轻负荷料下达风口带以后，炉况才能恢复正常。 
185、怎样确定休风前所加轻负荷料的位置？ 答：长期休风不仅要考虑加入净焦与轻负荷料的数量是否恰当，还要考虑它在炉内的位置是否恰当。要求所加净焦与轻负荷料既起到及时补充炉缸热损失的作用，又能起到在关键部位改善料柱透气性的作用。所以，一般都是将净焦与轻负荷料停留在炉腹及炉腰软熔带部位，其最前面的净焦或轻负荷料在炉内的停留位置，随休风时间长短稍有差别。休风时间越长，炉缸需要补充的热量越多、越早，最前面的净焦、轻负荷料在炉内的停留位置相对低一些。一般休风24h以内，最前面的净焦或轻负荷料最好停留在炉腰下部或炉腹上部；休风48h以内，停留在炉腹上部或中部；休风72h以内，停留在炉腹中部；休风96h以上，停留在炉腹下部。休风前所加净焦与轻负荷料在炉内的停留位置过高或过低都不好，过高不能及时补充炉缸热量，延长恢复正常风量时间，过低会造成休风前已烧掉部分净焦或轻负荷料，造成需要轻负荷料时，轻负荷料不足，以致炉凉延缓炉温与风量的恢复。
186、怎样搞好长期休风后的复风？ 答：长期休风后复风的关键是热量与顺行，只有热量充足，炉况顺行，才能尽快恢复正常生产水平。搞好复风应做到： （1）休风前所加净焦及轻负荷料的数量和位置要适当。所谓热量充足，是指正常冶炼所需的热量能得到补充，并不是越多越好，实践证明，过热、过凉都会妨碍顺行，延长恢复时间。（2）复风前要细心检查经过检修的设备，确认安全可靠后才能复风，防止复风初期因设备故障再休风。（3）根据休风时间、休风性质、休风前炉缸热度等因素选择好复风的风压与风量。一般是休风时间越短，炉内热损失越少，自然吸入空气形成的低温熔解物也越少，复风时风压与风量可以大一些。反之，复风时的风压与风量就要小一些。若属无计划休风或降料面计划休风，复风时的风口面积、风压、风量都要小些。尤其是无计划休风，因休风前没有多加焦炭，必须少开风口，减慢矿石熔化速度，并尽可能喷吹燃料，逐步补充炉缸的热量。不论何种性质的休风和复风风量的多少，都应按接近正常风速水平来决定开风口的数目。（4）掌握装料制度，合理分布煤气流。计划休风时加净焦、轻负荷料都有发展边缘的作用，因此复风时的装料首先是防止中心堵塞，要相应缩小矿石批重，注意疏导中心。只有在边缘CO2过重或边缘与中心都较重，影响顺行时，才需增加发展边缘的装料比例。（5）安排好长期休风后的出渣、出铁工作。复风后的第一炉渣铁比正常生产时的出渣出铁困难得多，休风时间越长，越困难，有时比新开炉还难。而复风后能否顺利排放渣铁，又是整个复风操作成败的关键之一。在实践中，针对长期休风后炉缸有冷凝渣铁、炉底增高等问题，总结出三条经验：1）复风第一炉铁不放上渣，防止损坏渣口，集中力量开铁口，待铁口正常出铁三次以上，炉缸热度充足后再放上渣；2）复风后，只有正常铁量的1/3以上就应出第一次铁，防止因炉底高、铁面过高而发生事故；3）要根据炉缸情况决定送风大小。复风后必须密切注意炉缸情况，料尺过早地自由活动或自动崩料，往往是炉温低的表现，切不可只看炉况顺行就加大风量，以免上、下部不相适应，铁口难开，冷渣冷铁排放不出来，造成事故。复风后第一炉铁的铁口角度要小，休风时间越长，炉缸越凉，铁口角度更应向上一些。 
187、什么叫封炉，怎样选择封炉焦比？ 答：封炉是长期休风的一种特殊形式。其原因往往不是高炉本身的问题，而是产、供、销等生产组织平衡中的问题，因不需要继续生产而将高炉密封起来。封炉一般都比其他长期休风时间长，在密封情况较好时，封炉60d以上，炉内温度即已接近常温，等于用填焦法重新开炉。封炉焦比适当高一些对恢复生产是有利的，因而应接近开炉焦比。封炉料的加入方法也与开炉料的装入方法相似，第一批带矿石的正常料最好放在软熔带以上的炉腰部位。
188、怎样搞好封炉操作？ 答：封炉是有计划的工作，为了便于以后顺利恢复生产，封炉前必须使炉况顺行，炉缸活跃。封炉与复风操作和一般长期休风相比，在以下几方面要求更严：（1）对封炉前的炉内冶炼要求更严。休风前要采取改善渣铁流动性的措施，清洗炉衬粘结物和炉缸堆积物。（2）对密封要求更严。下部密封要卸下风口及渣口三套，依次用耐火泥、耐火砖、河沙、耐火泥封死，外面再涂上沥青或重油等物。炉体除焊补较大裂缝外，小裂缝也要用沥青密封。上部密封方法也是用2~4批不带焦炭的炉料密封，并适当关闭炉顶放散阀（只留很小的缝隙），减少自然抽力。在整个封炉期间，要有专人按班检查密封情况，一般封炉5~7d以后，炉喉料面已基本无残余煤气火苗，若发现火苗较大时，应仔细检查密封情况和水箱是否漏水，并采取相应措施减小火苗。（3）复风操作的重点是加热炉缸。封炉期间炉缸渣铁慢慢凝固，再熔化比较困难，也需要一定时间，因此要适应炉缸状况，复风初期可冶炼流动性好的铁种，以加快风量的恢复。应注意的是：1）复风时风口不宜开得过多，应随炉况进展逐步增加送风量和开风口数目，封炉前经常堵塞和易坏的风口复风初期最好不开。封炉期内料面下降过多时，风口更要少开；发现偏料面时，料面低的一面的风口应少开或不开。拆除风口密封时，发现风口前有大量凝结物的风口一般不开。应集中开铁口上方区的风口，使风口区熔化、生成的渣铁尽快与铁口沟通。2）严防复风初期再停风，加剧炉凉，使铁口更难开。3）复风前将铁口开通，复风后喷吹铁口直到见渣为止。也可在复风前将渣口三套卸下来，砌上砖套，作为备用铁口，以便在铁口开不开时，可以排放渣铁，防止事态扩大。首钢的经验是：休风或封炉焦比高，又无漏水等其他造成炉凉的因素，停风前炉缸活跃，炉渣碱度合适时，可以采用铁口直接排放渣铁，不必将渣口改为临时备用铁口。如封炉焦比低，延长封炉时间，或有漏水现象时，则应将渣口改为临时备用铁口比较安全可靠。而打开铁口的关键是尽力提高炉缸温度。 
189、高炉强化冶炼工艺操作技术包括哪些内容？ 答：我国高炉炼铁在近几年来取得了很大的进步，冶炼强度在中小型高炉上超过了1.5t/(m3·d)，大高炉上也达到了1.1 t/(m3·d)以上，利用系数相应达到)3.5t/(m3·d以上和2.3 t/(m3·d)以上，燃料比降到530kg/t和500kg/t左右。这是由于采取)了所谓强化高炉冶炼技术的结果。这些技术包括精料技术、高风温技术、高压操作技术、喷吹燃料技术、富氧大喷煤技术、先进的计算机控制技术等。 
190、为什么说精料是高炉强化冶炼的基础？ 答：高炉强化冶炼以后，一方面单位时间内产生的煤气量增加，煤气在炉内的流速增大，煤气穿过料柱上升的阻力!/ 上升；另一方面炉料下降速度加快，炉料在炉内停留时间缩短，也就是冶炼周期缩短，这样煤气与矿石接触的时间缩短，不利于间接还原的进行。为保持强化冶炼后炉况顺行、煤气利用好、产量高、燃料比低，原燃料质量成为决定性的因素。首先是矿石的入炉品位和焦炭灰分及含硫量，它们决定着渣量。人们普遍认为，渣量不低于300kg/t，要实现喷吹燃料200 kg/t以上，燃料比500kg/t 是困难的，甚至是不可能的；另外渣量也是煤气顺利穿过滴落带的决定性因素。其次，原料的粒度组成、高温强度和造渣特性是影响料柱透气性和高炉顺行的决定性因素。均匀的粒度组成和较好的高温强度是保证块状带料柱透气性的基本条件，而良好的造渣性能是降低软熔带和滴落带煤气运动阻力的基本条件。第三，原料的还原性是影响高炉内铁的直接还原度的决定性因素，只有原料具有良好的还原性（如烧结矿、球团矿或粒度小而均匀的天然赤铁矿和褐铁矿矿石），才能保证炉料在进入高温区以前充分还原，从而降低焦比。第四，焦炭的强度特别是高温强度是软熔带焦窗和滴落带焦床透气性和透液性的决定性因素，所以降低焦炭的灰分、反应性是十分重要的。由此可见，要想高炉强化冶炼并获得良好的高炉生产指标，必须抓好原燃料，改善原燃料质量，使原料具有品位高、粒度均匀、强度好、还原和造渣特性优良等条件，使焦炭具有灰分低、硫低、强度高、反应性低等优良条件。
191、我国精料技术取得哪些进步？发展方向怎样？ 答：近年来，精料的重要性已深入炼铁工作者的心中，受到各级组织生产者的重视，精料技术取得了相当大的进步，具体表现为：（1）入炉品位显著提高。由于认识到入炉品位的高低是决定渣量和冶炼过程热量消耗的决定性因素之一，在原来入炉品位较低（TFe约为50%左右）时，提高矿石品位1%，可降低燃料比2%，提高产量3%。因此各厂都把提高入炉品位作为提高冶炼强度和降低燃料消耗最积极、最有效的措施。我国宝钢、三明、杭钢等10余家企业的入炉品位已在60%以上，绝大部分企业的入炉品位在58.5%以上。入炉品位提高的措施是：利用两种资源，适量使用进口富矿，淘汰国产劣质矿；改进选矿技术，使精矿粉的品位由原来的60~63%提高到66~68%等。（2）做好入炉料成分稳定工作。生产实践使人们认识到，原料成分的不稳定是引起高炉炉况波动的重要原因。为防止炉况失常，生产中常被迫维持较高的炉温，这就无形中增加了燃料消耗，这就是很多高炉尤其是中小型高炉炼钢生铁中的［Si］降不下来的原因。例如炼钢要求生铁中［Si］在0.4%即可，但生产者考虑烧结矿中TFe和碱度的波动，［Si］被迫维持在0.6%，甚至0.8%，而［Si］每增加0.1%,焦比要上升4kg/t。为使原料成分稳定，就要加强中和混匀工作，很多厂包括地方骨于中型企业建成了中和混匀料场，取得了很好的效果。（3）优化入炉料的粒度组成，这是改善料柱透气性和强化冶炼过程的重要影响因素。现在广泛地强化了筛分工作，不仅在烧结厂、球团厂进行，还普遍地在高炉槽下进行，筛去粒度小于5mm 的粉末，与此同时，还限制烧结矿粒度的上限为40~50mm。（4）采用低温烧结法生产高碱度低FeO高还原性的烧结矿，并向低SiO2发展，这是提高烧结矿冶金性能的重要措施。我国宝钢烧结矿中的SiO2含量降到4.5%左右，达到世界先进水平，现在已逐步推广。（5）发展球团矿生产，为合理炉料结构提供优质酸性料。我国铁矿资源主要是贫矿，通过磁选得到磁精粉，本应用它来生产球团矿，但走的却是生产烧结矿的道路，球团矿生产一直没有得到重视。随着精料技术的发展，球团矿逐步被人们认识到是一种优质的高炉炉料，开始得到发展。近年来，一些厂都新建了球团车间以满足高炉炉料结构的要求。虽然这些球团生产设备绝大部分是竖炉（84%），球团矿的质量还不是太好，很难满足大型高炉对球团矿质量的要求，但为炉料结构的优化还是做出了贡献。现在首钢迁安矿山公司已成功地建成和投产了国产100 万t/年的链箅机回转窑生产线，并正在建设200万t/年的新球团设备。（6）焦炭质量不断提高。我国已有两家焦化厂生产出灰分为10%左右的优质焦炭，达到国际上要求的一级焦炭。有10余家生产的焦炭的灰分已降到12%以下，达到11.2~11.5%。很多厂焦炭的含硫量在0.5 %以下。M40有了很大提高，宝钢焦炭的达到了89.87% ,M10小于7%。高炉精料技术发展的方向大致是：进一步提高入炉品位；改进焦炭质量，将灰分普遍地降到12% ，M40提高到85~90%，M10降到小于6%；烧结矿质量改进，含铁波动±0.05，碱度波动±0.03，粒度大于50MM的不超过10%，不大于10mm的在30%以下，不大于5mm的不超过3%；大力发展球团矿，将其占人造富矿总量的比例由现在的10%提高到25%；开发生产适用于高炉使用的金属化炉料等。 
192、什么叫高强度冶炼，高强度冶炼必须具备哪些条件？ 答：通俗地说，高强度冶炼就是使用大风量、加快风口前焦炭的燃烧速度、缩短冶炼周期、提高冶炼强度，以达到提高产量之目的的冶炼操作。实行高强度冶炼，必须具备以下条件：（1）原料条件要好，即品位高、强度好、粒度均匀、粉末少。如果原料粒度不均，粉末多，则料柱透气性不好，高炉不接受大风，强行加风，则压差猛增、崩料、悬料不断，不能维持正常操作。如果矿石品位低，则渣量增加，大风操作时滴落带容易引起液泛，高炉亦不能维持顺行。（2）要有适合高强度冶炼的合理炉型。适度的“炉缸大、炉身矮、风口多”的高炉有利于强化冶炼，因为这种炉型料柱短，煤气阻力小。由于炉缸截面积大，风口多，在较高的冶炼强度和喷吹燃料的条件下炉缸燃烧强度并不高，每一个风口上的喷吹负荷也不显过重，高炉易于接受大风。另外，由于风口多，风口之间的死区减少，炉缸煤气和温度分布均匀，有利于顺行。（3）应采用高压、高风温、富氧和喷吹燃料等技术配合高强度冶炼。这些技术是在高强度冶炼的条件下保证高炉顺行和达到高产、优质的主要措施。（4）鼓风机具有可以加大风量的能力，同时要减少管道漏风损失。（5）操作上要根据炉况变化，采取上下部调节以保证炉况顺行，例如一般要采用大料批、正分装；适当提料线，或采用调布料流槽角度使堆尖向中心稍稍移动，与下部回旋区延伸相适应；视喷吹煤量的多少调节风口面积等以维持合适的中心气流和边缘气流。在炉前操作上要保证放好渣铁，因为不及时放渣、放铁，会出现下部透气性变坏、风压升高、炉料难行等现象，难于维持大风量冶炼。
193、什么叫高压操作，高压操作的条件和优点是什么？ 答：高压操作就是通过净煤气管道上的高压阀组提高炉顶压力，从而使整个高炉内的煤气处于高压状态。一般认为高炉炉顶压力在0.03MPa以上的叫高压，现在大高炉的炉顶压力已达到0.2~0.3Mpa,而420m3中型高炉的顶压也已达到0.06~0.08Mpa。高压操作的条件是：（1）鼓风机要有满足高压操作的压力，保证在高压操作下能向高炉供应足够的风量。（2）高炉及整个炉顶煤气系统和送风系统必须保证可靠的密封及足够的强度，以满足高压操作的要求。（1）强化冶炼进程，提高产量。炉顶压力提高，高炉工作空间的压力也提高，煤气的体积缩小流速降低，压头损失也随之降低，从而促进高炉顺行，给增加风量创造了条件。根据计算在保持压差不变的情况下，顶压由30kPa, 提高到50kPa时，每提高10kPa，风量可增加3%左右；而顶压由110kPa, 提高到130 kPa, 时，每增加10 kPa，风量只允许增加2.5%左右。因此顶压越高，强化冶炼的效果有减小的趋势。（2）可在一定程度上降低焦炭消耗。同顶压提高一样，加速2CO=CO2+C反应向体积缩小一方进行，有利于煤气的化学能得到充分利用；加上高压操作改善顺行，可以减少悬料、崩料，以及提高产量，减少单位生铁的热量损失等都有减少焦炭消耗的作用。研究表明，高压以后，给提高风温创造了条件，因为高压使煤气阻损降低，使提高风温不致影响顺行，而风温的提高总是使焦比降低的，所以观察到的高压以后焦比降低，风温的提高起了很大作用。 R（3）降低炉尘吹出量。由于提高顶压煤气流速降低，因而炉尘吹出物大大减少。顶压越高，减少的比例越大。（4）可以回收能量。采用炉顶余压发电，顶压越高发电量越多。（5）高压以后，对硅的还原不利，而强化了渗碳过程，所以高压有利于低硅生铁的冶炼，使生铁碳含量增加。
194、高压操作有几种工作制度？各有什么优点？ 答：大小钟均压阀或无料钟均压阀各有两种工作制度：（1）大钟均压阀。1）基本工作制。开大钟或下密封阀前均压阀开启，大钟下降约1/3或下密封阀打开后关闭。采用这种工作制度对大钟或下密封阀上部各机械的密封有利。2）辅助工作制。均压阀在大小钟或上、下密封阀完全关闭时经常开启，只在小钟或上密封阀开启前的装料过程中关闭。采用这种工作制度，对大钟或下密封阀有利，对大钟或下密封阀上部的设备不利。正常情况下，应采用基本工作制度。当大钟或下密封阀不严、而上部密封良好时，为了减轻大钟或下密封阀的磨损，可改用辅助工作制。（2）小钟均压阀。1）基本工作制。开小钟或开上密封阀前均压阀开启，小钟开约1/3或上密封阀打开后关闭。2）辅助工作制。小钟均压阀经常是开启的，只有当大钟或下密封阀开启前关闭。这种工作制度有两个缺点：一是大小钟之间或料中间易吸入空气，不安全；二是小钟均压管易堵塞。正常情况下应采用基本工作制。只有当处理大小钟设备或料斗设备时才允许短时间改为辅助工作制。
195、高压与常压的转换操作程序是什么？ 答：常压改高压的操作程序是：（1）用蒸汽驱赶回炉煤气管道中的空气后，开回炉煤气阀门；（2）上料系统执行大小钟均压程序，合上电源；（3）向送风机、热风炉、上料系统、煤气清洗部门发出转换高压操作的信号，逐个缓慢关闭煤气加压阀组的阀门，将自动调节阀关到"*角位置，辅助调节阀关到炉顶压力的指定位置后，将自动调节阀改为自动；（4）在转高压的过程中，一般保持与常压相同的风量或根据经验少量加风，转换完毕后根据具体情况增加风量，以维持原压差为标准。高压转常压的操作程序是：（1）向送风机、热风炉、上料系统、煤气清洗部门发出改换常压操作的信号；（2）将自动调节阀改为手动；（3）通知风机房减少风量，根据顶压高低决定减风量的多少，一般应使压差不超过高压时的水平；（4）逐个缓慢打开辅助调节阀；（5）如需长期常压操作时，要通知上料系统取消均压程序，停止回炉煤气。
196、使用高压操作有哪些注意事项？ 答：（1）高、常压转换会引起煤气流分布的变化，所以转换操作应缓慢进行，以免损坏设备和引起炉况不顺。（2）转高压后一般会导致边缘气流发展，要视情况相应调整装料制度与送风制度。（3）处理悬料，首先要改常压，然后放风坐料。严禁在高压下强迫放风坐料。（4）炉外事故来不及按正常程序转常压操作时，可先放风，同时改常压。（5）高压操作时，风口、渣口的冷却水压应高于炉内压力50 kPa, 以上。（6）为了防止小钟均压放散管堵塞，每班应用上料间歇将大小钟均压阀同时打开吹扫，但一般不得用荒煤气吹扫。（7）无料钟炉顶密封室充氮气时，应使气密室内压力高于炉顶压力10 kPa。（8）无料钟均压一般应是料罐内充压，以保护与延长下密封阀的寿命。
197、什么是高压操作中的调压阀组？它的作用是什么？ 答：高压操作中的调压阀组，也叫高压阀组，也有叫它减压阀组的，它安装在高炉的净煤气管道上，是控制高炉炉顶煤气压力高低的阀门组。在阀组上有5条平行的通道和4个阀门，最小的一条通道直径为￠1200~300mm，是常通的通道，不设阀门起安全保护作用。当炉顶压力因某些原因（例如炉内爆炸、大崩料）突然增高，或其他阀失灵而全部关闭时，仍可有一个自由通道以减小破坏作用。4个阀门中有3个大的（直径一般为￠750mm）为电控或液压控制的蝶阀，1个小的（直径一般为￠400mm）为自动调节蝶阀。这4个阀门全开时炉顶为常压，当各阀门逐渐关小时，炉顶压力随之升高，高炉就处于高压状态，炉顶压力的高低可用此4个阀关闭的程度来决定。一般在炉顶压力设定在某一数值后，3个大阀门关闭到某一位置或全关，由小阀门自动调节并稳定在预定水平。煤气通过调压阀组，压力能损失很大（阀组前为高压，阀组后为常压），使它成为一套良好的煤气清洗设备，最小的常通通道起到了类似于文氏管的喉口作用，在顶压高于40 kPa, 时，通过阀组后的煤气含尘量可降到10mg/m3以下。因此各阀门要用水冲去灰泥，泥浆通过常通通道而排入灰泥捕集器。
198、什么叫 TRT？ 答：高炉高压操作时，调压阀组消耗了炉顶煤气的剩余压力，而这部分压力能是由风机提供的。风机为了提高风压以满足炉顶压力的要求消耗了很多能量（由电机或蒸汽透平提供），为了不浪费炉顶煤气的压力能和热能，从20世纪60年代开始开发了利用炉顶煤气的能量发电的技术，现已广泛应用于高压高炉上。所谓TRT就是炉顶余压发电透平机的简称。TRT的煤气入口从文氏管后的煤气管接出，TRT的煤气出口与调压阀组后的净煤气主管相接，所以TRT是与调压阀组并联在净煤气管道上的。高压煤气在透平机内膨胀做功，推动透平机叶轮转动，带动发电机发电。透平机有轴流向心式、轴流冲动式和轴流反动式( 种，其中轴流反动式的质量小、效率高。在回收余压能量方式上有部分回收、全部回收和平均回收3种，平均回收的发电能力高，设备投资低，投资回收期短，而且还能保证高炉炉顶压力稳定。我国宝钢的TRT就采用平均回收方式。根据炉顶压力不同，每吨生铁可发电20~40Kw∙h。如果是干法除尘，进入透平的煤气温度高，透平的效率提高（煤气温度每提高10℃，透平机出力可提高3%左右），发电量可增加30%左右。一般来说，炉顶压力达到0.09MPa即可采用TRT技术，但要有明显的经济效益，炉顶压力应提高到0.11~0.12MPa以上。
199、提高风温对高炉冶炼有什么影响？ 答：风温提高引起冶炼过程发生以下几个方面的变化：（1）风口前燃烧碳量C风减少，这是因为单位生铁的热收入不变的情况下，提高风温带入的热量替代了部分风口前焦炭燃烧放出的热量，可使单位生铁风口前燃烧碳量减少，但是每100℃所减少的C风是随风温的提高而递减的。（2）高炉高度上温度分布发生炉缸温度上升、炉身和炉顶温度降低和中温区略有扩大的变化。（3）铁的直接还原增加，这是由C风减少而使单位铁的CO还原剂减少和炉身温度降低等原因造成的。（4）炉内料柱阻损增加，特别是炉子下部的△p会急剧上升，这将使炉内炉料下降的条件明显变坏。如果高炉是在顺行的极限压差下操作，则风温的提高将迫使冶炼强度降低。据统计，在冶炼条件不变时，风温每提高100℃，炉内△p升高约10kPa，冶炼强度下降2%左右。造成△p升高的原因是料柱内焦炭数量因焦比下降而减少；炉缸温度升高使煤气实际流速增大；以及下部温度过高，升华物质增多，随煤气上升到上部冷凝，使料柱的空隙度降低恶化料柱的透气性等。因此，使用高风温必须采取有效的措施，创造接受高风温的条件。
200、高炉接受高风温的条件是什么？答：凡是能降低炉缸燃烧温度和改善料柱透气性的措施，都有利于高炉接受高风温。高炉接受高风温的条件是： （1）改善原料条件。精料是高炉接受高风温的基本条件，只有原料强度好、粒度组成均匀、粉末少，才能在高温条件下保证高炉顺行。（2）喷吹燃料。喷吹物在炉缸燃烧带的加热分解，需相应提高风温来补偿，这就为高炉接受高风温创造了条件。（3）搞好上下部调剂，保证高炉顺行。如果高炉不顺，则不宜使用高风温。此时需正确运用上下部调剂手段，首先保证高炉顺行，方可提高风温。
201、什么叫综合鼓风和综合喷吹？ 答：作为高炉强化冶炼的技术，采用高风温和富氧鼓风的同时，通过风口与鼓风一起向炉缸喷吹燃料（煤粉、重油、天然气等）、热还原性气体（天然气等裂化形成的CO+H2的气体）或其他粉料（含铁粉料、熔剂粉料）。由于通过风口向炉缸喷吹热还原性气体和粉状物料尚处于研究试验阶段，还没有应用于生产，所以现在的综合鼓风是高风温、富氧和喷吹燃料三者结合的鼓风，常用综合喷吹这个名词来表达。综合喷吹是高炉炼铁技术的重大进步，对高炉强化冶炼具有很大意义：（1）采用风口喷吹燃料技术，扩大了高炉冶炼用的燃料品种和来源，可用一些价格低廉、来源广泛的燃料，代替部分昂贵而稀缺的冶金焦，从而使焦比大幅度降低，生铁成本下降。（2）从风口喷入的燃料，需在炉缸吸热分解后燃烧，需要一定的热量补偿，为高炉接受高风温提供了条件。（3）高炉喷吹燃料，是一项调剂炉况热度的有效手段，它比从上部变动焦炭负荷快得多，也为稳定高风温操作创造了条件。（4）用一般燃料替代部分冶金焦炭，为减少焦炉数目、节约基建投资创造了条件。（5）采用富氧鼓风与喷吹燃料的综合喷吹技术，可以改善喷吹燃料的燃烧条件，提高燃料喷吹率，增加替代焦炭的比例，进一步降低焦比。同时富氧鼓风可以提高风口区的理论燃烧温度，又可弥补增加喷吹燃料所需的温度补偿，一般富氧1%，可提高理论燃烧温度35~45，增加喷煤率4%。（6）采用富氧与喷吹燃料的综合喷吹技术后，因为一般喷入燃料的挥发分都比焦炭高，而风中氮含量又因富氧而减少，从而可提高煤气质量，有利于还原和提高回收煤气的发热值。
202、高炉可喷吹的燃料有哪几种？我国以喷吹哪种燃料为主？ 答：高炉可以喷吹气体、液体、固体等各种燃料。气体燃料有天然气、焦炉煤气等。天然气的主要成分是C（90%以上），焦炉煤气的主要成分是H2（55%以上）。液体燃料有重油、柴油、焦油等，它们都是碳含量较高的液态碳氢化合物，灰分少，发热值高。固体燃料有无烟煤和烟煤等，成分与焦炭基本相同，缺点是灰分高，硫含量高。由于燃料的储备及开采和能源的合理利用等原因，我国以喷吹煤粉为主。
203、高炉喷煤对煤的性能有何要求？ 答：高炉喷吹用煤应能满足高炉冶炼工艺要求并对提高喷吹量和置换比有利，以替代更多的焦炭。具体要求如下：（1）煤的灰分越低越好，灰分含量应与使用的焦炭灰分相同，一般要求低于15%。 （2）硫含量越低越好，硫含量应与使用的焦炭硫含量相同，一般要求低于0.8%。（3）表明煤结焦性能的胶质层越薄越好，以免煤粉在喷吹过程中结焦，堵塞煤枪和风口，影响喷吹和高炉正常生产。生产中常用无烟煤、贫煤和长焰烟煤作为喷吹用煤。（4）煤的可磨性好，高炉喷吹的煤需要磨细到一定细度，例如无烟煤- 200目（粒度小于0.074mm）的要达到80%以上，烟煤- 200目的要达到50%以上。可磨性好，则磨煤消耗的电能就少，可降低喷吹费用。（5）煤的燃烧性能好，即煤的着火温度低，反应性好，这样可使喷入炉缸的煤粉能在有限的空间和时间内尽可能多地气化。另外燃烧性能好的煤也可以磨得粗一些，即- 200目占的比例少一些，以降低磨煤能耗和费用。就目前有的煤种来说，可以发现任何一种煤都不能达到上述全部要求，另外各种煤源由于产地远近、开采方法、运输到厂的方式等不同，其单位价格也不同，生产中常采用配煤来获得性能好而且价格低的混合煤。国内外常用碳含量高、热值高的无烟煤与挥发分高、易燃的烟煤配合，使混合煤的挥发分在20~25%、灰分在12%以下，充分发挥两种煤的优点，取得良好的喷煤效果。我国宝钢就是这样处理的。对磨好了的喷吹用煤粉的要求主要是：（1）粒度。无烟煤- 200目的应达到80~85%；烟煤- 200目的达到50~65%，含结晶水的烟煤、褐煤在高富氧的条件下粒度还可以更粗些。（2）温度。应控制在70~80℃，以避免输送煤粉载体中的饱和水蒸气结露而影响收粉。（3）水分。煤粉的水分应控制在1.0%左右，最高不超过2.0%，因为水分大一方面影响煤粉的输送，另一方面喷入炉缸，在风口前分解吸热，加剧t理的下降。为保证必要的t理，要增加热补偿，无补偿手段时要降低喷吹量。
204、喷吹煤粉对高炉冶炼过程有什么影响？ 答：喷吹煤粉对高炉冶炼过程的影响有：（1）炉缸煤气量增加，在风口面积不变的情况下鼓风动能增加，燃烧带扩大。煤粉中含碳氢化合物越多（焦炭中挥发分含量一般小于1.5%，无烟煤中为5~12%，烟煤中为10~35%），在风口前气化后产生的H2越多，炉缸煤气量增加越多（灰分很高的无烟煤例外，因为它的碳含量太低而使煤气量减少）。煤气中H2量的增加，有利于煤气向炉缸中心渗透，使炉缸工作均匀。（2）理论燃烧温度下降，而炉缸中心温度略有上升。t理降低的原因是：燃烧产物煤气量增加；喷吹煤粉气化时挥发分分解吸热使燃烧放出的热值降低；煤粉进入燃烧带时的温度（100℃左右）远低于焦炭进入燃烧带时的温度（1500℃，因此燃料带入燃烧带的物理热减少。炉缸中心温度升高的原因是：鼓风动能和煤气中H2含量增加使煤气向中心渗透，炉缸中心部位的热量收入曾加；上部还原得到改善，炉子中心直接还原数量减少，热支出减少；热交换因H2的增加而改善。（3）料柱的阻损△p增加。喷吹煤粉以后，煤粉代替焦炭，使料柱中矿/焦比增大，焦炭数量减少，料柱的空隙度下降，煤气上升时的阻力增加，压差升高；上升煤气量增加，使煤气速度增大，△p也随之升高。煤气中H2量增加，由于其黏度和密度较小，有利于△p的下降，但其作用小于前二者的作用，所以最终△p总是升高的。（4）间接还原发展，直接还原降低。其原因是：煤气中还原性组分CO+H2数量和浓度增加H2的数量和浓度增加，加速间接还原发展；焦炭的溶损反应进行的几率减少；矿石在炉内停留时间增加等。计算表明，喷吹煤粉100kg/t 后，铁的直接还原度降低8~10%。 
205、什么叫喷煤“热补偿”？ 答：高炉喷吹煤粉时，煤粉以70~80℃的温度进入炉缸燃烧带，它的挥发分加热分解，消耗热量，致使理论燃烧温度下降，炉缸热量显得不足。为了保持良好的炉缸热状态，需要给予热补偿。严格地说，这个补偿应包括温度和热量两个方面，即将t理维持在所要求的水平和增加炉缸热量收入。最好的热补偿措施是提高风温，其次是富氧。
206、什么叫喷煤的“热滞后”？ 答：在喷煤的实践中发现，增加喷煤量后，炉缸出现先凉后热的现象，即煤粉在炉缸分解吸热，使炉缸温度降低，直到增加的煤粉量带来的煤气量和还原性气体（尤其是H2量）在上部改善热交换和间接还原的炉料下到炉缸，使炉缸温度上升，这一过程所经历的时间叫做“热滞后”时间。而喷吹量减少时，出现与此相反的现象。因此用改变喷吹量调节炉况显得不如风温来得快，但掌握了规律后，仍可应用自如地用喷煤量调节。热滞后时间与喷吹煤种、炉容、冶炼周期（料速）等因素有关。其一般规律是煤中H2含量越多，风口前分解消耗的热越多，则热滞后时间越长。例如喷烟煤就比喷无烟煤滞后时间长；炉容大滞后时间也长，一般滞后时间在2~4h。
207、高炉喷吹煤粉在风口前燃烧有何特点？  答：煤粉喷入炉缸燃烧经历煤粉加热分解、挥发分燃烧和结焦与残焦燃烧3个阶段，这3个阶段是在有限空间、有限时间、高速加热、高压下交织进行的。有限空间是指煤粉从煤枪出口经部分直吹管、风口到风口前燃烧带共1600~2000mm长度的不大空间；有限时间是指煤粉从煤枪出口到离开燃烧带的0.01~0.04s的短暂的时间；高速加热是指煤从70~80℃,以103~106K/s) 的加热速度迅速加热到1500~2000℃，接近爆炸火焰的加速度和温度；煤粉在热风压力0.25~0.45MPa（表压）中燃烧。不仅燃烧过程完全不同于锅炉内的煤粉燃烧，而且燃烧产物也不同，煤粉在炉缸内燃烧形成的最终产物是CO、H2和N2，而锅炉内的燃烧产物是CO2、H2O和N2。
208、什么叫未燃煤粉？它对高炉冶炼有何影响？ 答：国内外高炉喷煤实践和研究表明，在高炉炼铁的条件下，喷入炉缸的煤粉在有限空间和短暂的时间内不可能100%完全气化，而且挥发分中碳氢化合物还不可避免地产生有很高抗表面氧化能力的炭黑微粒，这些就是喷煤操作中称为未燃煤粉的来源。未燃煤粉数量与煤粉的燃烧性能，特别是煤粉的粒度、鼓风中含氧、风口工作的均匀性等有关。一般要求未燃煤粉量应低于喷煤量的!15~20% 。超量的未燃煤粉随煤气进入料柱将会产生对高炉行程不利的影响，它们是：（1）大量进入炉渣超过直接还原所要求的数量，以悬浮状存在于炉渣中，会增加炉渣的黏度，严重时造成滴落带渣流不顺利和炉缸堆积，这对攀钢等特殊矿冶炼影响尤为严重。（2）大量附着在炉料表面和空隙中，会降低料柱的空隙度，恶化煤气上升过程中的流体力学条件，也就是煤气通过料柱时的阻力增加。近来一些喷吹量大的高炉和喷吹煤粉粒度较粗的高炉出现中心气流难打开，而边缘气流易发展的现象，这与喷吹燃料早期和喷吹量不大时出现的中心气流发展的现象正相反，其原因可能是未燃煤粉和炭黑随气流上升较多地沉积在料柱的中心部分，使其透气性变差。欧洲部分专家也持这种观点，部分日本专家也用这个观点来解释大喷吹量下中心难于打开的现象。（3）大量未燃煤粉和炭黑滞留在软熔带及滴落带，降低了它们的透气性和透液性，出现下部难行或悬料，也是造成液泛现象的前提。因此，在生产中提高煤粉在风口前燃烧带内的燃烧率（气化率），是提高喷吹量的重要课题。实践表明，喷入高炉的煤粉在200kg/t以下时，其燃烧率应达到80~85%，而且喷吹量越大，其燃烧率应保持在越高的水平，因为相同燃烧率的情况下，未燃煤粉的绝对数量，随喷吹量的提高而增加，给高炉行程带来麻烦的可能性也越大。另外，高炉操作技术水平也在某种程度上产生影响，例如日本、宝钢或欧洲一些高炉，在喷吹量提高时中心气流难打开，借助于它们的布料技术能很好地调整边缘和中心气流分布，使未燃烧煤粉在炉内完全气化，高炉也能正常运行生产；而一些原燃料条件差、布料技术不成熟或无良好的布料设施的高炉，就不能长期维持较高的喷吹量。尽管如此，由于未燃烧煤粉大部分在高炉内被充分利用技术的出现，大大推动了喷吹煤粉量的迅速提高。  
209、喷吹烟煤与喷吹无烟煤有何区别？答：虽然喷吹烟煤与喷吹无烟煤都是从风口喷人高炉，用以代替一部分焦炭，但由于两者化学成分不同，要求喷吹操作也有所不同，其主要区别是：（1）烟煤含挥发分高，有自燃及易爆的特性。为了确保喷吹烟煤的安全作业，在制粉、输粉、喷吹等系统都需有严密的气氛保护，必须有温度控制及灭火和防爆装置。而无烟煤则无需气氛保护，温度控制和防爆装置也简单一些。因此，烟煤喷吹设施投资高。（2）烟煤含挥发分高，着火点低，易于燃烧，易于被高炉接受，同样条件下可以扩大喷吹量。（3）烟煤含H2量高，产生的煤气的还原能力强，有利于间接还原的发展。（4）因烟煤一般煤质较软，可磨性比无烟煤好，磨制烟煤时制粉机出力可以提高。根据首钢实践，大同烟煤比京西无烟煤的制粉出力可提高（5）烟煤的密度较无烟煤小，输煤时可以增大浓度，因而输送速度较快。首钢输送挥发分为30%的烟煤时，其速度比无烟煤快（6）由于烟煤中含挥发分较高，单位质量的煤完全燃烧所需补偿热与氧气要多一些，所以同等条件下允许最大喷煤量要比无烟煤小一些。但喷吹烟煤有利于使用高风温和富氧。（7）烟煤的结焦性比无烟煤强，因此对喷吹支管防止积煤的要求要严些，在炉况不顺、风口不活跃时，不能像无烟煤那样大量强制喷煤，以免风口结焦。（8）两种煤对置换比的影响不完全一样，无烟煤含碳高，需补偿热少是有利因素；烟煤含H2高、总热量高也是有利因素。但决定置换比高低的主要因素是灰分，所以要以灰分的高低来综合评价。210、限制喷煤量的因素是哪些？ 答：限制喷煤量的因素主要是：炉缸热状态、煤粉燃烧速率和流体力学3个方面。（1）炉缸热状态。限制性因素是t理的下降，因为任何高炉炼铁过程都存在一个允许的最低t理，它至少应高于液体产品温度，允许的最低煤气温度应能保证液体渣铁的过热，高温吸热反应的进行。这个t理在大喷煤时至少要达到2050℃左右。不同的高炉应从炉缸所要求的高温热量Q缸=V缸t理c 来确定允许的最低t理。一般燃料比高时，V缸大，t理可以低些；而燃料比低时t理就应高些，（2）煤粉燃烧速率。它是目前限制喷煤量的主要因素，如果在有限空间和短暂的时间内不能有足够数量（80~85%）的煤粉气化，剩余的未燃煤粉将给高炉带来危害，而且煤粉利用率也降低。在大喷煤后，随着喷煤量的增加，相同燃烧率80~85%时，剩下的未燃煤粉的绝对量增加，这是需要迫切解决的问题。一般是选用燃烧性能好的混合煤，适当控制煤粉粒度和富氧以提高煤粉燃烧时的氧过剩系数等来提高煤粉的燃烧速率。（3）流体力学因素。主要是随着喷煤量的增加，料柱中焦炭数量减少，透气性变差，压差△p上升，有可能影响高炉顺行。但是这种限制可以用提高炉顶压力降低实际煤气流速和改善炉料的物理性能来部分地解决。高炉下部软熔带和滴落带的三相区内的炉渣滞留甚至出现液泛是整个喷煤的决定性限制环节。
211、什么叫喷煤置换比？ 答：喷吹1kg煤粉能置换出多少焦炭的数值就叫喷煤置换比。表示置换比的方式有理论置换比、平均置换比、差值置换比和瞬时置换比等。国外（例如西欧、北美）喷吹前后的焦比按生产统计所得的实际值取值，我国一般采用校正焦比，即统计值扣除喷吹前后冶炼条件变化对焦比的影响量，所以我国计算的置换比要低于国外。例如喷煤以后风温提高了，风温提高能降低焦比，在我国就要扣除这个影响，而国外则不扣除，因为他们认为风温的提高是喷煤量变化带来的，没有喷煤量的增加，风温就不会提高，因此风温提高降低的焦比应记在喷煤量的提高上，这样他们把所有因喷煤或因喷煤提高带来的焦比都记入置换比内。 ji¬212、影响喷煤置换比的因素是哪些？如何提高喷煤置换比？ 答：喷吹煤粉能置换焦炭是由于煤粉中的碳代替了焦炭中的碳和煤粉中的氢代替了焦炭中的碳。这样影响置换比的因素就有：（1）煤粉的种类和质量。（2）煤粉在风口前气化的程度。（3）鼓风参数，通过高风温、高压、富氧和喷煤对高炉冶炼的影响，可以看出它们的作用和影响有相向之处。例如提高风温和富氧可以提高t理，降低t顶，使rd升高；而喷煤则降低t理，提高t顶，rd降低等。因此，风温的高低、是否富氧等都影响置换比。（4）操作是否精心，煤气利用是否改善，喷吹煤粉提高煤气的还原能力，能否在操作上使煤气流分布适应喷煤的变化规律，充分发挥煤气的还原能力，使ηCO和ηH2同时提高而提高置换比。 P提高置换比的途径是：（1）提高煤粉的质量，主要是煤的灰分和硫含量应与焦炭灰分和硫含量相当或最好低焦炭的灰分和硫含量。一般煤粉灰分降低1%，置换比提高1.5%左右。（2）尽可能提高煤粉在风口前的燃烧率，减少未燃煤粉的数量，这就要求维持煤粉合理的细度，有足够的氧过剩系数，保持一定的t理和均匀喷吹。（3）精心操作，应用好上下部调节，采用中心加焦、矿石中加小焦等方法调节煤气流。（4）搞好精料工作，重点是降低渣量到300kg/t以下，筛除粉末、整粒，降低烧结矿的低温还原粉化率，以保持料柱有良好的透气性和透液性等。
213、喷吹煤粉的主要安全注意事项是什么？ 答：煤粉是可燃物质，尤其是挥发分高的烟煤。当煤粉悬浮浓度达到一定范围时，在火源和空气中易燃烧产生爆炸。因此喷吹煤粉的安全主要是防止着火与爆炸。具体的注意事项是：（1）为防止原煤仓积存煤粉，多采用双曲线原煤仓，不设水平管道。（2）因制粉机（磨煤机等）要用热废气做干燥风，因此在喷吹烟煤时，应控制磨煤机的出口温度和氧含量小于10%。（3）为防止积煤，煤粉仓、煤粉罐锥体部分角度均应大于70°。（4）喷吹烟煤时，应采用氮气（氧含量低于10%）往高炉煤粉罐输送煤粉。同时，喷吹罐用氮气充压。（5）为了防止回火，喷吹罐压力必须高于高炉风压50kPa以上；混合器前喷吹用压缩空气必须高于高炉风压100kPa, 以上。此外还应在每个喷吹支管上安装自动切断系统，当经过混合器后的管道内压力低于高炉风压50kPa时，支管上的旋塞阀自动切断，使热风不能倒流入喷吹罐内。防止火源方面，还应特别注意防止静电产生火花，收粉布袋要选用防静电材料，设备均应接地等。（6）喷吹罐等罐体上部都应设有一个爆破膜，一般计算按罐内压力大于800kPa, 时即可破开，这是防止在一旦发生爆炸时破坏罐体的安全措施。（7）喷吹罐设有测温监控装置、CO和O2浓度巡回测定仪与报警装置。（8）在适当的位置安装蒸汽管及水管，当温度升高时，用以消除着火与爆炸的危险。
214、什么叫高炉富氧鼓风？富氧鼓风有几种加氧方式？各有何特点？ 答：高炉富氧鼓风是往高炉鼓风中加入工业氧（一般含氧85~99.5%），使鼓风含氧超过大气含量，其目的是提高冶炼强度以增加高炉产量和强化喷吹燃料在风口前燃烧。常用的富氧方式有3种：（1）将氧气厂送来的高压氧气经部分减压后，加入冷风管道，经热风炉预热再送进高炉；（2）低压制氧机的氧气（或低纯度氧气）送到鼓风机吸入口混合，经风机加压后送至高炉；（3）利用氧煤枪或氧煤燃烧器，将氧气直接加入高炉风口。第（1）种供氧方式可远距离输送，氧压高，输送管路直径可适当缩小，在放风阀前加入，易于连锁控制，休减风前先停氧，保证供氧安全，但热风炉系统一般存在一定的漏风率，特别是中小高炉漏风率较高，氧气损失较多。第（2）种供氧方式的动力消耗最省，它可低压输至鼓风机吸入口，操作控制可全部由鼓风机系统管理，但氧气漏损较多。第（3）种方式是较经济的用氧方法，旨在提高煤枪出口区域的局部氧浓度，改善氧煤混合，提高煤粉燃烧率，扩大喷吹量；其缺点是供氧管线要引到风口平台，安全防护控制措施较繁琐，没经过热风炉预热的氧气冷却煤粉的作用大于水冷及空气冷却效果，又存在不利于燃烧的一面。
215、富氧鼓风对高炉冶炼进程有何影响？ 答：鼓风中氧的浓度增加，燃烧单位碳所需的鼓风量减少；鼓风中氮的浓度降低，也使生成的煤气量减少，煤气中CO浓度因此而增大。这些变化，对冶炼过程产生多方面的影响：（1）由于煤气体积小，煤气对炉料下降的阻力也减少，为加大鼓风量、提高冶炼强度创造了条件。（2）随鼓风中氧含量的提高，煤气中&’ 浓度增加，煤气的还原能力提高，有助于间接还原过程的发展，但因煤气量减少，在某种程度上扩大了低于700℃的区域，又限制了间接还原的发展。所以富氧能否降低燃料消耗，要由实际生产结果来定，不同冶炼条件，结果也不相同。（3）富氧鼓风改变了炉内温度场的分布，其规律与高风温相似，即风口前的理论燃烧温度升高，高温区下移，炉身温度和炉顶温度下降，其影响程度比高风温的大，严重时会造成炉身热平衡紧张，特别是炉料中配加石灰石的高炉。（4）如富氧后冶炼强度不变，则风口回旋区要缩小而影响煤气初始分布，边缘气流将发展。好在富氧以后，冶炼强度总是会提高的，回旋区的缩小就变得不明显了。（5）富氧后，炉顶煤气中N2减少，CO增多，煤气发热量增加。（6）富氧鼓风对顺行产生影响。富氧鼓风使燃烧带的焦点温度提高，炉缸半径方向的温度分布不合理，以及产生SiO2气体的剧烈挥发，到上部重新凝结，降低料柱透气性，从而破坏炉况顺行。所以在富氧又采用高风温时，用喷吹燃料控制理论燃烧温度是经济合理的。若无喷吹燃料装置，则应采用加湿鼓风。
216、富氧量受哪些因素的限制？答：富氧鼓风最突出的好处，就是在不增加风量、不增加鼓风机动力消耗的情况下达到大幅度提高产量的目的。但富氧到一定程度以后，由于风量大幅度降低，单位生铁带入的热量减少，减少了高炉冶炼的热量来源；同时，由于燃烧温度过高，炉缸热量过于集中，下部高温区. SiO大量挥发，到上部凝结沉积，可能引起难行、悬料、结瘤等事故；另外到目前为止，氧的制备需要较高的成本，一时不易普及。这些都是富氧鼓风技术的限制因素。  
217、高炉综合喷煤冶炼的特征是什么？ 答：高炉综合喷煤冶炼就是将高风温、富氧和喷煤结合在一起的高炉冶炼。从高风温、富氧和喷煤对冶炼过程影响的对比可以看出，三者对冶炼过程的影响大部分是相反的，将它们结合起来用于冶炼可以相互补充，避开对高炉冶炼不利的影响，更好地发挥冶炼效率。综合喷煤冶炼的特征是：（1）增加燃烧强度，大幅度增产；（2）促使喷吹煤粉快速燃烧气化，并且不降低t理，缓解喷煤的燃烧和炉缸热状态的限制程度，从而可以扩大喷煤量；（3）富氧使喷煤和高风温引起的△p上升得到缓解，改善高炉顺行。
218、综合喷煤操作的特点是哪些？ 答：随着风温的提高、风中含氧和喷煤量的增加，高炉冶炼过程中的炉料和煤气流分布、温度场分布、还原和热交换过程都发生一定变化，特别要注意随着喷煤量的大幅度增加，例如超过200kg/t，未燃煤粉量也随之大量增加（虽然未燃煤粉占喷煤总量的百分数未变，但绝对量却增加了许多），随煤气上升附着于焦炭和炉料的表面，恶化料柱的透气性。高风温高煤比操作，风速和鼓风动能增大，焦炭在风口前回旋区与死料柱之间的碎化加剧，再加上未燃煤粉进入滴落的渣中，使炉缸中心焦柱的透气性和透液性变差，这些变化造成高风温、低富氧大喷煤的情况下趋向于发展边缘的煤气流，这与风温1000℃左右、不富氧低喷煤量时的情况正好相反。因此高炉操作者们必须掌握本高炉综合喷煤后的特征和调节规律，及时进行适宜的调节以控制炉况稳定顺行，达到喷煤的利用率和置换比高、煤气利用好、生产指标最佳的目的。综合喷煤操作有以下几方面的特点：（1）维持适宜的理论燃烧温度。如果t理过低，将使煤粉燃烧率降低、炉料加热和还原不足而导致炉凉；如t理过高，将导致炉况不顺。t理应控制在(2100±50℃)，使进入燃烧带时的焦炭温度在1550~1600℃，铁水温度在1400~1500℃。（2）应用上下部调节控制好煤气流分布。视不同条件下的综合喷煤情况，在出现中心气流过分发展的倾向时，上部应采取大料批、正分装，下部则扩大风口面积；而出现边缘气流发展趋势时，上部则要进行中心加焦，宝钢采用不等量装入，将在CCOO装料模式时，2C和1C相差2~4t，1O与2O相差20~25t，并相应缩小矿批，下部要缩小风口面积和采用短风口。另外还应注意保持软熔带中焦窗厚度，加大喷煤量调负荷时，尽量保持焦批不动而变动矿石批重，以减少矿焦边界处界面效应（焦炭崩塌）的影响。（3）用富氧维持煤燃烧所要求的氧过剩系数，提高煤粉的燃烧率。在没有富氧时，为提高煤粉燃烧率可将煤粉磨到适当的细度，增加煤粉的比表面积以改善与氧接触的传质条件。均匀喷吹也是提高氧过剩系数和煤粉燃烧率的有效措施。  （4）做好精料工作，改善料柱的透气性。主要操作要点是：提高入炉品位、降低焦炭灰分和硫含量，以保证渣量在300kg/t，宝钢提出喷煤250kg/t要求渣量降到270kg/t以下；改进烧结矿的质量，达到低SiO2高还原性、无粉末和高抗低温还原粉化；搞好合理的炉料结构等。（5）降低鼓风中的湿分，减少鼓风中水分解消耗的热量，尤其是南方和沿海地区。宝钢通过脱湿鼓风将风中的湿分由25g/m3, 以上降到12~14 g/m3，取得了明显的效果。通过计算可以得到风中湿分降低1 g/m3, 可多喷煤1.5kg/t左右。总之，综合喷煤操作在我国应遵循高风温（1200℃）、低富氧（2~3%相对于国外的5~8%)、低湿分、高喷煤量的原则。
219、什么叫加湿鼓风？它对高炉冶炼有哪些影响？ 答：加湿鼓风曾叫过蒸汽鼓风，是往高炉鼓风中加入水蒸气以提高和稳定鼓风湿度的技术，在喷吹燃料前，是高炉强化冶炼的重要技术之一。我国著名冶金学家叶诸沛先生在20世纪50年代把高压操作（0.2MPa）、高风温（1250）和高蒸汽（10%H2O）结合起来强化高炉冶炼，称之为三高理论。鼓风加湿对高炉冶炼起着如下的作用：（1）鼓风加湿可用其湿分使鼓风的湿度保持稳定，消除大气自然湿度波动对炉况顺行的不利影响。（2）加湿可减少风口前燃烧1kg碳所需要的风量，并减少产生的煤气量，湿度增加1%，煤气量减少0.5%，在保持△p不变的情况下就可提高冶炼强度。（3）鼓风加湿1%，在风口前分解耗热10800kj /m3或13440 kj /kg，将使理论燃烧温度和炉缸煤气的平均温度下降。在湿度较低时每1%的湿分降低t理40~50℃，在湿度很高（10~20%）时，t理降低30~35℃，如果保持t理不变，为使用高风温创造了条件，每1%湿分可提高风温60℃，也可通过调湿分来控制炉缸热状态。（4）鼓风加湿后，炉缸煤气中CO+H2的浓度增加，N2量减少，一方面使煤气的还原能力增大，还原速度加快，间接还原得到发展，有利于焦比的降低；另一方面H2的增加，使煤气的密度和黏度降低，在不增大△p的情况下，也为高炉强化创造了条件。高炉喷吹燃料后，加湿鼓风逐渐被喷吹燃料所替代，因喷吹燃料所起的作用比加湿鼓风更大更经济合算，大喷煤以后，不但不加湿，还要对鼓风进行脱湿以发挥喷煤的优势。但是在不喷吹煤粉的全焦冶炼的高炉上，加湿鼓风仍可作为调节炉况和强化冶炼的手段。
220、什么叫脱湿鼓风？ 答：脱除高炉鼓风中的湿分，使鼓风湿度降到规定的最低水平的技术就叫脱湿鼓风。鼓风脱湿后不仅可以稳定鼓风的湿分，消除大气湿度波动对高炉顺行的不利影响，而且还提高于风温度，为加大喷煤量创造了条件。如果采用风机吸入侧冷却脱湿法，则为高炉创造了一个“四季如冬”的生产条件，使风机在夏季增加风量13%以上，为高炉夏季高产创造了条件。 
221、什么叫炉外脱硫？它有什么意义？ 答：铁水从高炉内放出到进入炼钢炉前，用脱硫剂去除铁水中的硫到0.02%以下，以提高铁水质量的技术叫做炉外脱硫。炉外脱硫一方面满足了炼钢对铁水的要求（例如普通优质钢要求ω［s］<0.020%，结构钢要求ω［s］<0.010%，石油管、采油平台钢、厚船板钢、航空用钢、硅钢等要求ω［s］<0.005%，有的要求小于0.001~0.002%），另一方面也解放高炉冶炼，可降低焦比5%以上，提高高炉产量。它也成为强化高炉冶炼的工艺技术和优化钢铁生产工艺的重要工序。  
222、有哪些炉外脱硫方法和使用哪些脱硫剂？ 答：由于高炉炼铁无法将铁水含硫降到0.02%以下，因此需要采用脱硫剂，如电石、苏打、石灰、金属镁等或以它们为主要成分的复合脱硫剂进行炉外脱硫。对脱硫剂的要求是它与铁水中的硫反应，转化为不溶解于铁水中的硫化物进入炉渣，然后随炉渣除去。当前世界各国采用的炉外脱硫方法有如下几种：（1）撒放法。即往流铁沟或铁水罐内撒放脱硫剂———苏打。此方法简单，但脱硫效率低，通常不到50%。（2）摇动法。摇动法是铁水和脱硫剂同时由不同加入位置加入摇包，用机械装置摇动摇包，使其围绕垂直中心作偏心转动，以促进脱硫剂与铁水的混合搅拌。（3）转筒回转法。将铁水倒入水平放置在’ 个辊轮上的转鼓内，并由脱硫剂加入口加入脱硫剂，用机械传动机构使转鼓转动，进行脱硫。此法由于处理量少，脱硫时间长，采用的不多。（4）机械搅拌法。用一套机械装置搅拌铁水，使撒放在铁水面上的脱硫剂与铁水充分搅拌混合。有多种机械搅拌法，其中有代表性的是KR法。十字形的大型搅拌器在铁水罐熔池深部转动，铁水受它的搅拌作用上下翻滚，脱硫剂与铁水充分混合。停止转动时脱硫剂浮在表面上，开始转动后表面上看不到脱硫剂，表明混合很好。以碳化钙（占70~80%）与一种辅助反应剂的混合物为脱硫剂，处理10~20min，脱硫率可达.80~98%。（5）气体搅拌法。从上部插入的喷枪或从下部滑动水口喷入高压气体（通常是氮）搅拌铁水，使从上部加入的脱硫剂与铁水充分混合。此法与机械搅拌法原理基本相同。（6）喷吹法。此法是通过插入式喷枪把粉状脱硫剂用高压气体喷入铁水熔池深部，在搅拌混合的同时进行脱硫反应。脱硫处理通常是在不同规格的鱼雷式混铁车内进行，从上部插入喷枪，脱硫剂一般用电石或电石与其他添加剂的混合物。（7）连续脱硫法。以上都是分批进行的炉外脱硫方法，另外还有连续脱硫法，如出铁沟搅拌器、倾斜圆筒法、涡流搅拌法、平面流动法等。这些方法都是在炉前出铁场或者铁水进入混铁炉以前连续进行的。（8）镁脱硫法。镁的脱硫反应迅速，适于处理大量铁水。但镁不溶于生铁，它的沸点低于铁水温度，如把镁块或镁粉投入铁水罐上面，则因迅速蒸发而发生爆炸，将铁水喷出罐外。因此，用镁进行炉外脱硫时，须采用特殊的方法把镁送入铁水熔池中间。目前有镁焦脱硫法、镁锭脱硫法、吹镁粉脱硫法、镁合金脱硫法等，都是通过一套机械装置，将镁块、镁锭、镁焦、镁粉及镁合金送入熔池中间，使镁在铁水中蒸发上升，进行脱硫反应。
223、为什么铁水要脱硅？如何进行？ 答：铁水脱硅是铁水进入炼钢炉前降硅处理工艺，它是发展较早的一种铁水预处理工艺。过去由于铁水含硅量较高（ω［si］=0.8~1.0% ），铁水脱硅是作为减少炼钢渣量的措施，主要在高炉出铁时的铁水沟内进行。随着高炉低硅生铁的冶炼，铁水中的ω［si］已降到0.2~0.3%，这类脱硅已经较少应用了。现在的脱硅是作为铁水脱磷和脱硫的前处理，是生产优质纯净钢的预处理工艺。这种处理后的铁水进入转炉只需要完成脱碳和提高温度，炉渣减少到微量保护渣层的程度，从而生产出高纯钢种。目前脱硅方法有两种：高炉炉前脱硅和铁水罐脱硅。炉前脱硅是在出铁过程中，将脱硅剂自然落入铁水沟，经铁水流过将脱硅剂卷入进行反应，经一段距离设置撇渣器，将脱硅渣分离。这种方法硅含量可降到0.2%。也有在铁水沟内设置专门的反应坑，用喷枪将脱硅剂以高速气流喷入，这样改善了脱硅反应的动力学条件，但要防止喷溅和克服耐火材料侵蚀严重的问题。铁水罐脱硅要在专门的处理站进行。采用喷枪将-40~-100目的脱硅剂喷入铁水，反应后扒渣，可将铁水ω［si］脱到0.1%以下。脱硅剂主要是磨细的矿粉、烧结矿粉、球团矿粉或轧钢皮粉等，辅以CaO、CaO+CaF2或CaO+CaF2+Na2CO3等。
224、什么叫铁水增硅？它有什么意义？如何进行？ 答：铁水增硅是向铁水中添加硅铁，使铁水［Si］含量达到预定值的一种铁水处理工艺，主要用于将炼出的炼钢铁增硅成铸造铁，它可以解除高炉生产中转变铁种的麻烦和由此带来的产量损失和焦比升高。国外高炉大都不生产铸造铁，需要铸造铁时采用炉外增硅。我国从20世纪80年代开始，一些厂也稳定地采用此法。铁水增硅的方法基本上是两种：高炉出铁过程中在撇渣器后投入硅铁块增硅；铁水罐中喷硅铁粉增硅。前一种方法硅铁的回收率较低为80%左右；而铁水罐喷平均粒度为0.6mm硅粉时的回收率在90%以上。所以铁水罐喷粉法要比铁水沟投入法能耗低，经济效益好，而且易于控制，劳动条件也优越。  
225、高炉检测有哪些新技术？其意义如何？ 答：高炉的技术进步与检测技术的进步密切相关。特别是为实现高炉自动控制，没有良好的检测技术是不可想像的。当前采用的检测新技术有：红外线或激光检测料面形状；磁力仪测定焦、矿层分布和运行情况；光导纤维测高炉内状态及反应情况；高炉软熔带测定器；风口观测电视技术，中子测炉料水分；连续测定炉缸、炉底温度等等。
226、什么是激光测料面技术？其特点如何？ 答：在炉顶安装激光器，连续向料面发射激光，激光反射波被接受器接收和处理后，经计算机计算可示出炉喉布料形状和料线高度，比目前所用的探尺要形象而精确得多。
227、什么是高炉料面红外摄像技术？它有什么特点？ 答：现代高炉料面红外摄像技术是用安装在炉顶的金属外壳微型摄像机获取炉内影像，通过具有红外功能的++7 芯片将影像传到高炉工长值班室监视器上，在线显示整个炉喉料面的气流分布图像，如将上述图像送入计算机，经过处理还可得到料面气流分布和温度分布状况的定量数据，绘制出各种图和分布曲线。红外摄像仪工作的特点是：（1）消除十字测温装置的缺陷，直接测得料面温度，真实反映炉顶的煤气和炉料的分布；（2）十字测温只能获得测温装置安装位置上固定径向上的温度曲线，而红外摄像仪可根据操作者的需要显示任何位置上的径向温度分布，从而消除了十字测温装置温度曲线的局限性；（3）红外摄像仪可在工长值班室内观察布料溜槽或大钟工作状况和料流流股情况；（4）红外摄像仪还可监视高炉料柱内管道、塌料等异常情况；（5）应用现代科技制造的红外摄像仪镜头（例如北京神网创新公司研制的）具有广角和长景深的特性，不用调焦，采用球阀和密封环两道密封方式，用水冷和少量氮气（或净煤气）防护，工作稳定可靠，运行费用低。
228、什么是光导纤维检测技术？效果如何？ 答：比利时CRM和日本东京大学首先试验用光导纤维观测仪观察高炉内矿石、焦炭反应情况，渣、铁形成过程及炉衬破损情况等。光导纤维是用石英纤维制成的，可将物像分解成无数像点单元，然后将不同波长、不同强弱的像点单元分别传至光导纤维的另一端组合成像。这样就使得光纤探管在高温、粉尘的高炉中进行各种性态的检测。我国现在正大力开发这项技术。北京科技大学冶金系和鞍钢、北方交通大学在我国首次开发的炉身下部光纤探管具有成像测温等多种功能，光纤长度12m，传像距离50m，分辨率可达66线对/mm，视野角40°，光纤透镜直径10mm，光纤允许弯曲半径15cm。它包括光纤内窥镜传像系统、测温系统、传光系统、冷却系统、镜头吹扫及驱动系统，可进行600~1200℃炉身部位的探测工作。它的投入应用，将对我国高炉炉内检测技术的发展产生很大推动作用。
229、什么是料层测定磁力仪？ 答：利用矿石和焦炭透磁率相差较大的特点，在高炉炉壁埋设具有高敏感度的磁性检测仪，用来测试矿石层与焦炭层的厚度及其界面移动情况。这对了解下料规律及焦、矿层分布很有意义。
230、如何用同位素测定炉料下行速度？ 答：为了测定下料速度，可在原料中加入Co60放射性同位素，然后检测铁水中微量放射性Co而可推测下料速度。另外还可在风口中加入氦气以测定煤气上升速度。在冷却水中投入示踪元素可测出漏水部位。231、何谓高炉冶炼过程的计算机控制？ 答：借助于计算机控制高炉冶炼过程可以获得良好的冶炼指标，取得最佳的经济效益高炉冶炼过程作为控制对象，是一种时间非常长的非线性系统。根据控制目标常将控制过程分为长、中和短期三种：长期控制是决策性的，根据原燃料供应、产品市场需求、企业内部需求的平衡变化等对炼铁生产计划、高炉操作制度等做出重大变更决策；中期控制是预测预报性的，主要是对一定时期内高炉炉况趋势性变化进行预测和分析，如对炉热水平发展趋势、异常炉况发生的可能性进行预测和预报，使操作人员及时调整炉况，同时还可根据高炉操作条件对高炉参数和技术经济指标进行优化，使高炉处于最佳状态下运行；短期控制是调节性的，根据炉况的动态变化随时调节，消除各种因素对炉况的干扰，保证炉子生产稳定顺行，产品质量合格。现代高炉的计算机控制系统，常担负起基础自动化、过程控制和生产管理三方面的功能。在高炉生产的计算机系统中一般不配置管理计算机，其功能由厂级管理计算机完成。 
232、高炉基础自动化包括哪些内容？ 答：高炉基础自动化是设备控制器，主要由分散控制系统（DCS）和可编程序逻辑控制器（PCL）构成，它们完成的职能有：（1）矿槽和上料系统的控制。包括矿槽分配和贮存情况、料批称量、水分补正、上料程序、装料制度控制、上料情况显示及报表打印。（2）高炉操作控制。包括检测信息的数据采集和预处理、鼓风参数（风温、风压、风量、湿分等）的调节与控制、喷煤系统操作与控制，以及出铁场上各种操作（出铁量测量、铁水和炉渣温度测量、铁水罐液位测量、摆动流嘴变位及冲水渣作业等）的控制。（3）热风炉操作控制。包括换炉、并联送风、各种休风作业、热风炉烧炉控制等。（4）煤气系统控制。包括炉顶压力控制与调整、余压发电系统运行控制、煤气清洗系统（洗涤塔喷水、文氏管压差等）控制以及炉顶煤气成分分析等。（5）高炉冷却系统控制和冷却器监控。包括软水闭路循环运行控制、工业水冷却系统控制、各冷却器工作监测和冷却负荷调整控制。
233、高炉过程控制完成哪些职能？ 答：高炉过程控制由配置的各种计算机完成，它们的职能是：（1）采集冶炼过程的各种信息数据，并进行整理加工、存贮显示、通讯交换、打印报表等。（2）对高炉过程全面监控，通过数学模型计算对炉况进行预测预报和异常情况报警，其中包括：生铁硅含量预报、炉缸热状态监控、煤气流和炉料分布控制、炉况诊断、炉体侵蚀监控、软熔带状况监测、炉况顺行及异常的监测与报警等。（3）炼铁工艺计算。（4）高炉生产技术经济指标、工艺参数的计算和系统分析、优化等。高炉计算机控制主要采取功能分散、操作集中的方式来完成它的职能，在配置上采用分级系统或分布系统。
234、什么叫高炉过程专家系统？ 答：专家系统是指在某些特定的领域内，具有相当于人类专家的知识经验和解决专门问题的能力的计算机程序系统。专家系统不同于一般的计算机软件系统，它具有的特点是：知识信息处理、知识利用系统、知识推理能力、咨询解释能力。20世纪80年代人们开始将专家系统引入高炉领域，按高炉操作专家所具备的知识进行信息集合和归纳，通过推理作出判断，并提出处理措施，形成了高炉冶炼的专家系统。它是在原高炉过程计算机系统中配备专用的人工智能处理机而构成的。程序以功能模块组成，它们是数据采集、推理数据处理、过程数据库、推理机、知识库及人工智能工具（包括自学习知识获取、置信度计算、推理结论和人机界面等）。专家系统要有高精度控制能力，能满足和适应频繁调整的要求，具有一定的容错能力，与原监控系统有良好的包容性。在功能上一般包括：炉热状态水平预测及控制、对高炉行程失常现象（悬料、管道、难行等）预报及控制、炉况诊断与评价、布料控制、炉衬状态的诊断与处理、出铁操作控制等。我国高炉专家系统在20世纪80年代开始开发，90年代应用于高炉上的有首钢2号高炉专家系统，鞍钢4号、10号高炉专家系统，宝钢在引进的GO-STOP系统基础上研制完成的炉况诊断专家系统等。20世纪末武钢4号高炉引进了芬兰罗德利格专家系系统，在生产中取得了满意的结果。我国中小型高炉（济钢龙钢、莱钢等）上应用的炼铁优化专家系统也取得了很好的效果。
